Repository: prodafe/BrianRAG

# **BrianRAG**

## 项目开发者：Brian
（以下是作者本人，不接受反驳）
https://img.shields.io/badge/python-3.10%252B-blue

https://img.shields.io/badge/License-Apache%25202.0-green.svg

https://img.shields.io/badge/Streamlit-1.30+-red

https://img.shields.io/badge/LangGraph-0.2.0+-orange

BrianRAG 是一个功能完备、可扩展的企业级本地知识库问答系统。它基于 RAG（检索增强生成） 架构，支持多格式文档、混合检索、知识图谱、多模态智能体、自我修正、异步索引、用户反馈闭环以及超参数自动调优等高级特性。所有处理均在本地完成，确保数据隐私与安全。

## 🔗 GitHub 仓库 | 📖 在线文档 | 🐛 问题反馈

#### ✨ 核心特性

📄 多格式文档支持：txt, pdf, md, docx, html, csv, 图片（jpg, png等）……

🔍 混合检索：BM25 关键词 + FAISS 向量检索，可调节权重 α

📊 知识图谱增强：自动提取实体关系，支持多跳推理与实体规范化

🖼️ 多模态理解：图文混合问答，支持表格/图表解析（Qwen2.5-VL）

🤖 智能体模式：基于 LangGraph 的自主决策与工具调用

🔄 自我修正：答案质量自评，低分时自动改写查询并重试

⚡ 异步索引：后台构建索引，前端不阻塞，实时进度条

👥 用户反馈闭环：👍/👎 按钮 + 评语，记录到 feedback.jsonl

🎛️ 超参数自动调优：基于 RAGAS 评估的离线参数搜索

🧩 语义缓存：相同问题秒级响应

🎨 可视化知识图谱：交互式实体关系图（pyvis）

🧪 可观测性：节点耗时日志、性能埋点、Prometheus 指标（可选）

🐳 数据库 PostgreSQL + pgvector（生产就绪）

🎨  FastAPI + Celery + Redis 

🧪 无状态检索器（每次检索实时同步数据库）,结构化元数据增强,查询意图识别与动态权重调整

🎛️ 完整的降级与容错机制,持久化与恢复,高级检索调试能力

🚀 快速开始

1️⃣ 环境要求
Python 3.10 – 3.11（推荐 3.10）

至少 16GB 内存（建议 32GB）

NVIDIA GPU（可选，推荐 8GB 以上显存）

Ollama 已安装并运行（用于本地模型）

2️⃣ 安装 bash

# 克隆仓库
git clone https://github.com/your-org/brianrag.git
cd brianrag

# 创建虚拟环境
python -m venv venv
source venv/bin/activate        # Linux/macOS
venv\Scripts\activate           # Windows

# 安装依赖
pip install -r requirements.txt

3️⃣ 下载基础模型

bash
ollama pull bge-m3:latest               # 嵌入模型

ollama pull qwen2.5:7b                  # LLM（主对话）

ollama pull qwen2.5-vl:7b               # 视觉模型（多模态）

ollama pull qwen2.5:3b                  # 三元组提取（轻量）

ollama pull qwen2.5:1.5b                # 检索语义，公式等（轻量模型）

以上模型为本地模型，建议外接模型，首先推荐deepseek R1 671b或者GPT模型最好

如果磁盘空间有限，可使用 qwen2.5:3b 作为 LLM 降级方案。


4️⃣ 配置

复制 config.example.py 为 config.py，根据实际修改模型路径、端口等。

关键配置项：python

# 检索
TOP_K = 5

ALPHA = 0.5

SCORE_THRESHOLD = 0.3

# 模型
EMBEDDING_MODEL = "bge-m3:latest"

LLM_MODEL = "qwen2.5:7b"

VISION_MODEL = "qwen2.5-vl:7b"

TRIPLE_EXTRACT_MODEL = "qwen2.5:3b"

# 图谱
ENABLE_GRAPH = True

GRAPH_HOPS = 1

ENABLE_ENTITY_NORMALIZATION = True

# 多模态智能体
ENABLE_MULTIMODAL = True

# 意图识别权重配置

INTENT_WEIGHT_FORMULA = 1.2

INTENT_WEIGHT_DEFINITION = 1.2

INTENT_WEIGHT_PROCEDURE = 1.2

# 上下文扩展配置

CONTEXT_EXPANSION_BEFORE = 1  

CONTEXT_EXPANSION_AFTER = 1

## 其他参数见config_example副本

5️⃣ 启动 WebUI
bash
streamlit run webui/app.py
浏览器打开 http://localhost:8501。

6️⃣ 第一个问答
侧边栏 → 上传文档（支持拖拽多文件）

点击「构建索引」

等待处理完成（进度条实时显示）

下方输入问题 → 得到答案

📚 功能详解
文档上传与索引
支持格式：.txt, .pdf, .md, .docx, .html, .csv, .jpg, .png, .gif, .bmp

增量索引：勾选后仅处理新文件，避免全量重建

异步处理：后台线程执行，界面不卡顿

索引持久化：重启无需重建，索引目录 ./index

混合检索
BM25：关键词匹配（jieba 中文分词）

FAISS：向量相似度搜索（bge‑m3 生成 1024 维向量）

融合权重：alpha 控制 BM25 占比，1-alpha 为向量占比

相似度阈值：低于 score_threshold 的结果被过滤

知识图谱增强
实体关系抽取：调用轻量 LLM 提取三元组 (实体1, 关系, 实体2)

图存储：使用 NetworkX + pickle 持久化

多跳推理：GRAPH_HOPS 控制检索时扩展邻居跳数

实体规范化：启用 Splink 或相似度合并，消除同义词

可视化：pyvis 导出交互式 HTML，在“知识图谱”标签页查看

多模态智能体
基于 LangGraph 构建的多节点工作流：

问题分类：判断是纯文本还是图文/表格查询

路径路由：

纯文本 → 快速检索 + 生成

图文/表格 → 视觉处理器（图片描述 + 表格解析）

视觉处理：

图片 → 调用 Qwen2.5-VL 生成中文描述

Markdown 表格 → 提取为 DataFrame，转为自然语言

生成：混合上下文 + 原始答案生成

自我修正 (Self-Correction)
启用后，每次生成答案后调用评估模型打分（0~1）

若得分低于 SELF_CORRECTION_SCORE_THRESHOLD，自动改写查询并重复检索/生成

最大重试次数 SELF_CORRECTION_MAX_RETRIES

用户反馈与自动调优
反馈收集：每条答案下方 👍/👎 按钮，可填写评论，保存到 feedback.jsonl

参数调优：点击侧边栏「参数自动调优 (基于反馈)」→ 基于历史负面反馈或标准测试集，使用 RAGAS 评估所有参数组合，更新最优参数至 config.py

可观测性
日志：logs/brianrag.log，记录每个节点耗时、查询结果等

耗时装饰器：@timeit 自动记录函数执行时间

Prometheus 指标（可选）：/metrics 端点

图谱可视化
在「知识图谱」标签页，点击「生成并预览图谱」→ 下载 HTML 文件

支持交互式缩放、拖动、搜索节点

⚙️ 配置参考
完整配置见 config.py，以下为常用项说明：

配置项	默认值	说明
TOP_K	5	检索返回的文本块数量

ALPHA	0.5	BM25 权重（0~1）

SCORE_THRESHOLD	0.3	相似度过滤阈值

EMBEDDING_MODEL	bge-m3:latest	嵌入模型（Ollama）

LLM_MODEL	qwen2.5:7b	生成模型

VISION_MODEL	qwen2.5-vl:7b	视觉描述模型

TRIPLE_EXTRACT_MODEL	qwen2.5:3b	三元组提取轻量模型

ENABLE_GRAPH	True	启用知识图谱

ENABLE_MULTIMODAL	True	启用多模态智能体

ENABLE_SELF_CORRECTION	True	启用自我修正

ENABLE_RERANK	True	启用重排序（需要下载 reranker 模型）

RERANK_MODEL	D:/reranker/bge-reranker-v2-m3	本地重排序模型路径

GRAPH_HOPS	1	图谱多跳次数

ENABLE_ENTITY_NORMALIZATION	True	实体自动合并



🧱 项目结构

# ![1.png](webui/assets/1.png)

##### 🧪 测试与调优

###### 运行单元测试（若有）

bash pytest tests/

###### 超参数自动调优

bash python tune_parameters.py

脚本会遍历预定义的参数网格，使用 RAGAS 评估每组参数的综合得分，并自动更新 config.py。

###### 评估数据集格式

evaluation/test_data.jsonl 每行一个 JSON 对象：

json {"question": "What is RAG?", "ground_truth": "Retrieval-Augmented Generation combines information retrieval and text generation."}

#### 📄 许可证 本项目自研代码部分使用 Apache 2.0 许可证，依赖的第三方库遵循其各自协议。

🙏 致谢
LangChain – 文档加载器、提示词模板

LangGraph – 智能体工作流

FAISS – 向量检索

Ollama – 本地模型部署

Qwen – 基础模型系列

RAGAS – 评估框架

Streamlit – WebUI 框架

📧 联系方式
项目负责人：Brian
QQ:2676038895
WX:15371702638

问题反馈：GitHub Issues

BrianRAG

File: data/udoc/机械电气/机械/基础知识/机械工程材料(金属)/有色金属材料的基本知识/有色金属材料的热处理.md
# 有色金属材料的热处理

- 有色金属的热处理
- 铜合金的热处理
- 铝合金的热处理

## 有色金属的热处理

| 热处理类型         |                             | 工艺方法                                                     | 目的及应用                                                   |
| ------------------ | --------------------------- | ------------------------------------------------------------ | ------------------------------------------------------------ |
| **1. 退火**        | (1) 均匀化退火              | 加热温度为合金熔化温度下 20~30℃，保温时间不宜过长，加热速度和冷却速度一般不作严格要求（有相变的合金必须缓冷） | 铸造后或加工前用于消除应力、降低硬度和提高塑性               |
|                    | (2) 再结晶退火              | 加热温度高于再结晶温度、保温时间不宜过长，冷却可在空气中或水中进行，但有相变的合金不宜急冷 | 改变材料的力学性能和物理性能，在某些情况下是恢复到原来的性能 |
|                    | (3) 低温退火 - 回复退火     | 加热温度低于再结晶温度                                       | 消除应力                                                     |
|                    | (3) 低温退火 - 部分软化退火 | 加热温度在合金再结晶开始和终止温度之间                       | 消除应力和控制半硬产品（Y1、Y2、Y3、Y4）的性能、避免应力腐蚀 |
|                    | (4) 光亮退火                | 在保护性气氛中或真空炉中退火；纯铜退火，气体中含氢量不应超过 3% | 防止氧化、节省酸洗经费，获得光亮表面，多用于铜和铜合金       |
| **2. 淬火 — 时效** | (1) 淬火                    | 加热温度高于溶解度曲线且接近于共晶温度或固相线温度，可采用快速加热，冷却一般采用水，有些合金（如铸造铝合金）也有采用油淬或其他冷却介质 | 淬火和时效是提高有色合金强度和硬度的一种有效方法（即可热处理强化），淬火和时效应连续进行，多用于铝、硅、镁和铝铜合金以及铍青铜 |
|                    | (2) 时效 - 自然时效         | 淬火后在室温下停留较长时间                                   | 对于淬火和时效效果不明显的合金，如黄铜、锡青铜和铝镁合金，工业上不采用热处理强化 |
|                    | (2) 时效 - 人工时效         | 淬火后再将合金加热到 100~200℃范围内保温一段时间              | 同上                                                         |

## 铜合金的热处理

| 热处理类型                | 目的                                                         | 适用合金                               | 备注                                                         |
| ------------------------- | ------------------------------------------------------------ | -------------------------------------- | ------------------------------------------------------------ |
| 1. 退火（再结晶退火）     | 消除应力及冷作硬化，恢复组织，降低硬度，提高塑性；消除铸造应力，均匀组织、成分，改善加工性 | 除铍青铜外所有铜合金                   | 可作为黄铜压力加工件的中间热处理，青铜件的毛坯或中间处理。退火温度：黄铜一般为 500~700℃，铝青铜为 600~750℃，变形锡青铜为 600~650℃，铸造锡青铜约为 420℃ |
| 2. 去应力退火（低温退火） | 消除内应力，提高黄铜件（特别是薄冲压件）抗腐蚀破裂（季裂）的能力 | 黄铜如 H62、H68、HPb59-1 等            | 一般作为机加工或冲压后的热处理工序，加热温度为 260~300℃      |
| 3. 致密化退火             | 消除铸件的显微疏松，提高其致密性                             | 锡青铜、硅青铜                         |                                                              |
| 4. 淬火                   | 获得过饱和固溶体并保持良好的塑性                             | 铍青铜                                 | 铍青铜淬火温度一般为 780~800℃，水冷，HBS=120，δ 可以是 25%~50% |
| 5. 淬火时效               | 淬火后的铍青铜经冷变形后再进行时效，更好地提高硬度、强度、弹性极限和屈服极限 | 铍青铜如 QBe1.7、QBe1.9 等             | 冷压成形零件加热至 300~350℃，保温 2h，铍青铜可达到 σb=1250~1400MPa，HBS=330~400，但 δ 仅为 2%~4% |
| 6. 淬火回火               | 提高青铜铸件和零件的硬度、强度和屈服极限                     | QAl9-2、QAl9-4、QAl10-3-1.5、QAl10-4-4 |                                                              |
| 7. 回火                   | 消除应力，恢复和提高弹性极限                                 | QSn6.5-0.1、QSn4-3、QSi3-1、QAl17      | 一般作为弹性元件成品的热处理工序                             |
|                           | 稳定尺寸                                                     | HPb59-1                                | 可作为成品热处理工序                                         |

## 铝合金的热处理

#### 变形铝合金的热处理

注：表中淬火即固溶处理。

| 热处理                   | 合金类型                                                     | 目的                                                         | 备注                                                         |
| ------------------------ | ------------------------------------------------------------ | ------------------------------------------------------------ | ------------------------------------------------------------ |
| 1. 高温退火              | 热处理不强化的铝合金，如：1070A、1060、1050A、5A02、5A03、5A05 等 | 降低硬度，提高塑性，达到充分软化，以便进行变形程度较大的深冲压加工 | 一般在制半成品板材时进行，如铝板坯的热处理或高温压延，3A21 的适宜温度为 350~400℃ |
| 2. 低温退火              | 热处理不强化的铝合金，如：1070A、1060、1050A、5A02、5A03、5A05 等 | 为保持一定程度的加工硬化效果，而又能提高塑性，消除应力，稳定尺寸 | 在最终冷变形后进行，3A21 的加热温度为 250~280℃保温 60~150min，空冷 |
| 3. 完全退火              | 热处理强化的铝合金，如：2A02、2A06、2A11、2A13、2A50、2A70、2A80、2A90 | 用于消除原材料淬火、时效状态的硬度，或退火不良未达到完全软化而用它制造形状复杂的零件时，也可消除内应力和冷作硬化。适用于变形量很大的冷压加工 | 一般加热到强化相溶解温度 (400~450℃)，保温、慢冷 (30~50℃/h) 到一定温度 (硬铝为 250~300℃) |
| 4. 中间退火 (再结晶退火) | 同上                                                         | 为清除加工硬化，提高塑性，以便进行冷变形的下一工序。也用于无淬火、时效强化后的半成品及零件的软化，部分消除内应力 | 对于飞机制造中的形状复杂的零件，“冷变形 — 退火” 要交替多次进行 |
| 5. 淬火                  | 同上                                                         | 为了将高温下的固溶体固定到室温，得到均匀的过饱和固溶体，以便在随后的时效过程中使合金强化。淬火后强度有提高，但塑性也相当高，可进行铆接、弯边、拉深和校正等冷塑性工序；不过对自然时效的零件，只能在短时间保持良好塑性，超过一定时间，强度、硬度急剧增长，故变形工序应在淬火后短时间内进行 | 淬火加热的温度，上下限一般只有 ±5℃，为此应采用硝盐槽或空气循环炉加热，以便准确地控制温度。自然时效铝合金，淬火后能保持良好塑性的时间为 2~6h，即变形工序应在淬火后这段时间内完成；如不能如期完成则应在淬火后低温 (如 -50℃) 状态下保存 |
| 6. 时效                  | 同上                                                         | 将淬火得到的过饱和固溶体在低温 (人工时效) 或室温 (自然时效) 保持一定时间，使强化相从固溶体中呈弥散质点析出，从而使合金进一步强化，获得应有的高力学性能 | 一般硬铝采用自然时效，超硬铝及锻铝采用人工时效；但硬铝在高于 150℃的温度下使用时则进行人工时效，锻铝也可采用自然时效 |
| 7. 稳定化处理 (回火)     | 同上                                                         | 为消除切削加工应力与稳定尺寸，用于精密零件的切削工序间，有时需进行多次 | 回火温度不高于人工时效的温度，时间为 5~10h；对自然时效的硬铝，可采用 90±10℃，时间为 2h |
| 8. 回归处理              | 同上                                                         | 对自然时效的铝合金，恢复塑性，以便继续加工或适应修理时变形的需要 | 重新加热到 200~270℃，经短时间保温，然后在水中急冷，但每次处理后，强度有所下降 |

#### 铸造铝合金的热处理

注：热处理中的淬火，也称固溶处理。

| 热处理类型及代号                    | 目的及用途                                                   | 适用合金                   | 备注                                                         |
| ----------------------------------- | ------------------------------------------------------------ | -------------------------- | ------------------------------------------------------------ |
| 1. 不预先淬火的人工时效 (T1)        | 改善铸件切削加工性，提高某些合金（如 Z1105）零件的硬度和强度（约 30%），用来处理承受载荷不大的硬模铸造零件 | Z1104、Z1105、Z1401        | 用湿砂型或金属型铸造时，可获得部分淬火效果，即固溶体有着不同程度的过饱和度；时效温度大约是 150~180℃，保温 1~24h |
| 2. 退火 (T2)                        | 消除铸件的铸造应力和机械加工引起的冷作硬化，提高塑性，用于要求使用过程中尺寸很稳定的零件 | Z1101、Z1102               | 一般铸件在铸造后或粗加工后常进行此处理；退火温度大约是 280~300℃，保温 2~4h |
| 3. 淬火，自然时效 (T4)              | 提高零件的强度并保持高的塑性，提高 100℃以下工作零件的抗蚀性，用于受动载荷冲击作用的零件 | Z1101、Z1201、Z1203、Z1301 | 这种处理亦称为固溶化处理，对具有自然时效特性的合金；T4 亦表示淬火并自然时效；淬火温度约为 500~535℃，铝镁系合金为 435℃ |
| 4. 淬火后短时间不完全人工时效 (T5)  | 获得足够高的强度（较 T4 为高）并保持较高的屈服极限，用于承受高静载荷及在不很高温度下工作的零件 | Z1101、Z1105、Z1201、Z1203 | 在低温或瞬时保温条件下进行人工时效；时效温度约为 150~170℃    |
| 5. 淬火后完全时效至最高硬度 (T6)    | 使合金获得最高强度而塑性稍有降低，用于承受高静载荷而不受冲击作用的零件 | Z1101、Z1104、Z1204A       | 在较高温度和长时间保温条件下进行人工时效；时效温度约为 175~185℃ |
| 6. 淬火后稳定回火 (T7)              | 获得足够强度和较高的稳定性，防止零件高温工作时力学性能下降和尺寸变化，适用于高温工作的零件 | Z1101、Z1105、Z1207        | 最好在接近零件工作温度（超过 T5 和 T6 的回火温度）的温度下进行回火；回火温度约为 190~230℃，保温 4~9h |
| 7. 淬火后软化回火 (T8)              | 获得较高的塑性，但强度特性有所降低，适用于要求高塑性的零件   | Z1101                      | 回火温度比 T7 更高，一般约为 230~270℃，保温时间 4~9h         |
| 8. 冷处理或循环处理（冷后又热）(T9) | 使零件几何尺寸进一步稳定，适用于仪表的壳体等精密零件         | Z1101、Z1102               | 机械加工后冷处理是在 - 50、-70 或 - 195℃保持 3~6h；循环处理是冷至 - 70~-196℃，然后加热到 350℃，根据具体要求多次循环 |
