Repository: prodafe/BrianRAG

# **BrianRAG**

## 项目开发者：Brian
（以下是作者本人，不接受反驳）
https://img.shields.io/badge/python-3.10%252B-blue

https://img.shields.io/badge/License-Apache%25202.0-green.svg

https://img.shields.io/badge/Streamlit-1.30+-red

https://img.shields.io/badge/LangGraph-0.2.0+-orange

BrianRAG 是一个功能完备、可扩展的企业级本地知识库问答系统。它基于 RAG（检索增强生成） 架构，支持多格式文档、混合检索、知识图谱、多模态智能体、自我修正、异步索引、用户反馈闭环以及超参数自动调优等高级特性。所有处理均在本地完成，确保数据隐私与安全。

## 🔗 GitHub 仓库 | 📖 在线文档 | 🐛 问题反馈

#### ✨ 核心特性

📄 多格式文档支持：txt, pdf, md, docx, html, csv, 图片（jpg, png等）……

🔍 混合检索：BM25 关键词 + FAISS 向量检索，可调节权重 α

📊 知识图谱增强：自动提取实体关系，支持多跳推理与实体规范化

🖼️ 多模态理解：图文混合问答，支持表格/图表解析（Qwen2.5-VL）

🤖 智能体模式：基于 LangGraph 的自主决策与工具调用

🔄 自我修正：答案质量自评，低分时自动改写查询并重试

⚡ 异步索引：后台构建索引，前端不阻塞，实时进度条

File: data/udoc/机械电气/机械/基础知识/机械工程材料(金属)/钢/结构钢.md (part 8 of 9)
| ---- | ---- | --------------------- | -------- | -------- | --------- | ---------- | ----- | ------------------ | --------------------- | -------- | -------- | --------- | ---------- | ----- |
|      |      | **屈服点σs/MPa，≥**   |          |          |           |            |       | **抗拉强度σb/MPa** | **伸长率δ5(%)，≥**    |          |          |           |            |       |
|      |      | **钢材厚度或直径/mm** |          |          |           |            |       |                    | **钢材厚度或直径/mm** |          |          |           |            |       |
|      |      | ≤16                   | ＞16～40 | ＞40～60 | ＞60～100 | ＞100～150 | ＞150 |                    | ≤16                   | ＞16～40 | ＞40～60 | ＞60～100 | ＞100～150 | ＞150 |
| 20Mn | 25               | 910                |                    |                    | 450               | 275               | 24                | 50              |                  | 197                                      |                                      |
| 25Mn | 25               | 900                | 870                | 600                | 490               | 295               | 22                | 50              | 71               | 207                                      |                                      |
| 30Mn | 25               | 880                | 860                | 600                | 540               | 315               | 20                | 45              | 63               | 217                                      | 187                                  |
| 35Mn | 25               | 870                | 850                | 600                | 560               | 335               | 18                | 45              | 55               | 229                                      | 197                                  |
| 40Mn | 25               | 860                | 840                | 600                | 590               | 355               | 17                | 45              | 47               | 229                                      | 207                                  |
| 45Mn | 25               | 850                | 840                | 600                | 620               | 375               | 15                | 40              | 39               | 241                                      | 217                                  |
| 50Mn | 25               | 830                | 830                | 600                | 645               | 390               | 13                | 40              | 31               | 255                                      | 217                                  |
| 60Mn | 25               | 810                |                    |                    | 695               | 410               | 11                | 35              |                  | 269                                      | 229                                  |
| 65Mn | 25               | 830                |                    |                    | 735               | 430               | 9                 | 30              |                  | 285                                      | 229                                  |
| 70Mn | 25               | 790                |                    |                    | 785               | 450               | 8                 | 30              |                  | 285                                      | 229                                  |

##### 优质碳素结构钢的特性和应用

| 牌号 | 主要特征                                                     | 应用举例                                                     |
| ---- | ------------------------------------------------------------ | ------------------------------------------------------------ |
| 08F  | 优质沸腾钢，强度、硬度低，塑性极好。深冲，深拉延性好，冷加工性，焊接性好。成分偏析倾向大，时效敏感性大，故冷加工时，可采用消除应力热处理，或水韧处理，防止冷加工断裂 | 易轧成薄板，薄带，冷变形材、冷拉钢丝                         |
| 8    | 极软低碳钢，强度、硬度很低，塑性、韧性极好，冷加工性好，淬透性、淬硬性极差，时效敏感性比 08F 稍弱，不宜切削加工，退火后，导磁性能好 | 宜轧制成薄板、薄带、冷变形材、冷拉、冷冲压、焊接件，表面硬化 |
| 10F  | 强度低 (稍高于 08 钢)，塑性、韧性很好，焊接性优良，无回火脆性。易冷热加工成型、淬透性很差，正火或冷加工后切削性能好 | 宜用冷、冷冲、冷镦、冷弯、热轧、热挤匝、热镦等工艺成型，制造要求受力不大、韧性高的零件，如摩擦片、深冲器皿、汽车车身、弹体等 |
| 10   | 强度低 (稍高于 08 钢)，塑性、韧性很好，焊接性优良，无回火脆性。易冷热加工成型、淬透性很差，正火或冷加工后切削性能好 | 宜用冷、冷冲、冷镦、冷弯、热轧、热挤匝、热镦等工艺成型，制造要求受力不大、韧性高的零件，如摩擦片、深冲器皿、汽车车身、弹体等 |
| 15F  | 强度、硬度、塑性与 10F、10 钢相近。为改善其切削性能需进行正火或水韧处理适当提高硬度。淬透性、淬硬性低、韧性、焊接性好 | 制造受力不大，形状简单，但韧性要求较高或焊接性能较好的中、小结构件、螺钉、螺栓、拉杆、起重钩、焊接容器等 |
| 15   | 强度、硬度、塑性与 10F、10 钢相近。为改善其切削性能需进行正火或水韧处理适当提高硬度。淬透性、淬硬性低、韧性、焊接性好 | 制造受力不大，形状简单，但韧性要求较高或焊接性能较好的中、小结构件、螺钉、螺栓、拉杆、起重钩、焊接容器等 |
| 20   | 强度硬度稍高于 15F，15 钢，塑性焊接性都好，热轧或正火后韧性好 | 制作不太重要的中、小型渗碳、碳氮共渗件、锻压件，如杠杆轴、变速箱变速叉、齿轮，重型机械拉杆，钩环等 |
| 25   | 具有一定强度、硬度。塑性和韧性好。焊接性、冷塑性加工性较高，被切削性中等、淬透性、淬硬性差。淬火后低温回火后强韧性好。无回火脆性 | 焊接件、热锻、热冲压件渗碳后用作耐磨件                       |
| 30   | 强度、硬度较高，塑性好、焊接性尚可，可在正火或调质后使用，适于热锻、热压。被切削性良好 | 用于受力不大，温度 < 150℃的低载荷零件：如丝杆、拉杆、轴键、齿轮、轴套筒等，渗碳件表面耐磨性好，可作耐磨件 |
| 35   | 强度适当，塑性较好，冷塑性高，焊接性尚可。冷态下可局部镦粗和拉丝。淬透性低，正火或调质后使用 | 适于制造小截面零件，可承受较大载荷的零件：如曲轴、杠杆、连杆、钩环等，各种标准件、紧固件 |
| 40   | 强度较高，可切削性好，冷变形能力中等，焊接性差，无回火脆性，淬透性低，水淬时易生裂纹，多在调质或正火态使用，两者综合性能相近，表面淬火后可用于制造承受较大应力件 | 适于制造曲轴心轴、传动轴、活塞杆、连杆、链轮、山轮等，作焊接件时需先预热，焊后缓冷 |
| 45   | 最常用中碳调质钢，综合力学性能良好，淬透性低，水淬时易生裂纹。小型件宜采用调质处理，大型件宜采用正火处理 | 主要用于制造强度高的运动件，如透平机叶轮、压缩机活塞。轴、齿轮、齿条、蜗杆等。焊接件注意焊前预热，焊后消除应力退火 |
| 50   | 高强度中碳结构钢，冷变形能力低，可切削性中等。焊接性差，无回火脆性，淬透性较低，水淬时易生裂纹。使用状态：正火，淬火后回火，高频表面淬火，适用于在动载荷及冲击作用不大的条件下耐磨性高的机械零件 | 锻造齿轮、拉杆、轧辊、轴摩擦盘、机床主轴、发动机曲轴、农业机械犁铧、重载离心轴及各种轴类零件等，及较次要的减振弹簧、弹簧垫圈等 |
| 55   | 具有高强度和硬度，塑性和韧性差，被切削性中等，焊接性差，淬透性差，水淬时易淬裂。多在正火或调质处理后使用，适于制造高强度、高弹性、高耐磨性机件 | 齿轮、连杆、轮圈、轮缘、机车轮箍、扁弹簧、热轧轧辊等         |
| 60   | 具有高强度、高硬度和高弹性。冷变形时塑性差，可切削性能中等，焊接性不好，淬透性差，水淬易生裂纹，故大型件用正火处理 | 轧辊、轴类、轮箍、弹簧圈、减振弹簧、离合器、钢丝绳           |
| 65   | 适当热处理或冷作硬化后具有较高强度与弹性。焊接性不好，易形成裂纹，不宜焊接，可切削性差，冷变形塑性低，淬透性不好，一般采用油淬，大截面件采用水淬油冷，或正火处理。其特点是在相同组态下其疲劳强度可与合金弹簧钢相当 | 宜用于制造截面、形状简单、受力小的扁形或螺形弹簧零件。如汽门弹簧、弹簧环等也宜用于制造高耐磨零件，如轧辊、曲轴、凸轮及钢丝绳等 |
| 70   | 强度和弹性比 65 钢稍高，其他性能与 65 钢近似                 | 弹簧、钢丝、钢带、车轮圈等                                   |
| 75   | 性能与 65、70 钢相似，但强度较高而弹性略低，其淬透性亦不高。通常在淬火、回火后使用 | 板弹簧、螺旋弹簧、抗磨损零件、较低速车轮等                   |
| 80   | 性能与 65、70 钢相似，但强度较高而弹性略低，其淬透性亦不高。通常在淬火、回火后使用 | 板弹簧、螺旋弹簧、抗磨损零件、较低速车轮等                   |
| 85   | 含碳量最高的高碳结构钢，强度、硬度比其他高碳钢高，但弹性略低，其他性能与 | 铁道车辆、扁形板弹簧、圆形螺旋弹簧、钢丝钢带等               |
| 15Mn | 含锰 (wMn0.70%～1.00%) 较高的低碳渗碳钢，因锰高故其强度、塑性、可切削性和淬透性均比 15 钢稍高，渗碳与淬火时表面形成软点较少，宜进行渗碳、碳氮共渗处理，得到表面耐磨而心部韧性好的综合性能。热轧或正火处理后韧性好 | 齿轮、曲柄轴。支架、铰链、螺钉、螺母。铆焊结构件。板材适于制造油罐等。寒冷地区农具，如奶油罐等 |
| 20Mn | 其强度和淬透性比 15Mn 钢略高，其他性能与 15Mn 钢相近         | 与 15Mn 钢基本相同                                           |
| 25Mn | 性能与 20Mn 及 25 钢相近，强度稍高                           | 与 20Mn 及 25 钢相近                                         |
| 30Mn | 与 30 钢相比具有较高的强度和淬透性，冷变形时塑性好，焊接性中等，可切削性良好。热处理时有回火脆性倾向及过热敏感性 | 螺栓、螺母、螺钉、拉杆、杠杆、小轴、刹车机齿轮               |
| 35Mn | 强度及淬透性比 30Mn 高，冷变形时的塑性中等。可切削性好，但焊接性较差。宜调质处理后使用 | 转轴、啮合杆、螺栓、螺母、螺钉等，心轴、齿轮等               |
| 40Mn | 淬透性略高 40 钢。热处理后，强度、硬度、韧性比 40 钢稍高，冷变形塑性中等，可切削性好，焊接性低，具有过热敏感性和回火脆性，水淬易裂 | 耐疲劳件、曲轴、辊子、轴、连杆。高应力下工作的螺钉、螺母等   |
| 45Mn | 中碳调质结构钢。调质后具有良好的综合力学性能。淬透性、强度、韧性比 45 钢高，可切削性尚可，冷变形塑性低，焊接性差。具有回火脆性倾向 | 转轴、心轴、花键轴、汽车半轴、万向接头轴、曲轴、连杆、制动杠杆、啮合杆、齿轮、离合器、螺栓、螺母等 |
| 50Mn | 性能与 50 钢相近，但其淬透性较高，热处理后强度、硬度、弹性均稍高于 50 钢。焊接性差，具有过热敏感性和回火脆性倾向 | 用作承受高应力零件、高耐磨零件，如齿轮、齿轮轴、摩擦盘、心轴、平板弹簧等 |
| 60Mn | 强度、硬度、弹性和淬透性比 60 钢稍高，退火态可切削性良好、冷变形塑性和焊接性差。具有过热敏感和回火脆性倾向 | 大尺寸螺旋弹簧、板簧、各种圆扁弹簧，弹簧环、片，冷拉钢丝及发条 |
| 65Mn | 强度、硬度、弹性和淬透性均比 65 钢高，具有过热敏感性和回火脆性倾向，水淬有形成裂纹倾向。退火态可切削性尚可，冷变形塑性低，焊接性差 | 受中等载荷的板弹簧，直径达 7~20mm 螺旋弹簧及弹簧垫圈、弹簧环。高耐磨性零件，如机床主轴、弹簧卡头、精密机床丝杆、犁、切刀、螺旋辊子轴承上的套环、铁道钢轨等 |
| 70Mn | 性能与 70 钢相近，但淬透性稍高，热处理后强度、硬度、弹性均比 70 钢好，具有过热敏感性和回火脆性倾向，易脱碳及水淬时形成裂纹倾向、冷塑性变形能力差，焊接性差 | 承受大应力、磨损条件下工作零件。如各种弹簧圈、弹簧垫圈、止推环、锁紧圈、离合器盘等 |

##### 优质碳素结构钢的中外牌号对照

| 中国 GB/T700 | 国际标准 ISO | 原苏联 ГОСТ | 美国 ASTM | 美国 UNS | 日本 JIS | 德国 DIN                        | 英国 BS | 法国 NF      |
| ------------ | ------------ | ----------- | --------- | -------- | -------- | ------------------------------- | ------- | ------------ |
| 08F          |              | 08Kn        | 1008      | G10080   | SO9CK    | St22, C10(1.0301), CK10(1.1121) | 040A10  |              |
|              |              |             |           |          | SPHD     |                                 |         |              |
|              |              |             |           |          | SPHE     |                                 |         |              |
|              |              |             |           |          | S9CK     |                                 |         |              |
| 10F          |              | 10Kn        | 1010      | G10100   | SPHD     | USt13                           | 040A12  | FM10         |
| 10F          |              | 10Kn        | 1010      | G10100   | SPHE     | USt13                           | 040A12  | XC10         |
| 15F          |              | 15Kn        | 1015      | G10150   | S15CK    | Fe360B                          | Fe360B  | Fe360B, FM15 |
| 8            |              | 8           | 1008      | G10080   | S10C     | CK10                            | 040A10  | FM8          |
|              |              |             |           |          | S09CK    |                                 |         |              |
|              |              |             |           |          | SPHE     |                                 | 2S511   |              |
| 10           |              | 10          | 1010      | G10100   | S10C     | CK10                            | 040A12  | XC10         |
|              |              |             |           |          | S12C     | C10                             | 040A10  | CC10         |
|              |              |             |           |          |          |                                 | 045A10  |              |
|              |              |             |           |          | S09CK    |                                 | 060A10  |              |
| 15           |              | 15          | 1015      | G10150   | S15C     | Fe360B                          | Fe360B  | Fe360B       |
|              |              |             |           |          | S17C     | CK15                            | 090M15  | XC12         |
|              |              |             |           |          |          | C15                             | 040A15  |              |
|              |              |             |           |          | S15CK    |                                 | 050A15  | XC15         |
|              |              |             |           |          |          | Cm15                            | 060A15  |              |
| 20           |              | 20          | 1020      | G10200   | S20C     | 1C22                            | 1C22    |              |
|              |              |             |           |          | S22C     | CK22                            | 050A20  | 1C22         |
|              |              |             |           |          | S20CK    | Cm22                            | 040A20  | XC18         |
|              |              |             |           |          |          |                                 | 060A20  | CC20         |
| 25           | C25E4        | 25          | 1025      | G10250   | S25C     | 1C25                            | 1C25    | 1C25         |
|              |              |             |           |          |          | CK25     | 060A25  |         |
|              |              |             |           |          | S28C     | Cm25     | 070M26  | XC25    |
| 30           | C30E4        | 30          | 1030      | G10300   | S30C     | 1C30     | 1C30    | 1C30    |
|              |              |             |           |          | S33C     | CK30     | 060A30  | XC32    |
|              |              |             |           |          |          |          | CC30    |         |
| 35           | C35E4        | 35          | 1035      | G10350   | S35C     | 1C35     | 1C35    | 1C35    |
|              |              |             |           |          | S38C     | CK35     | 060A35  | XC38TS  |
|              |              |             |           |          |          | Cf35     |         | XC35    |
|              |              |             |           |          |          | Cm35     |         | CC35    |
| 40           | C40E4        | 40          | 1040      | G10400   | S40C     | 1C40     | 1C40    | 1C40    |
|              |              |             |           |          | S43C     | CK40     | 060A40  | XC38    |
|              |              |             |           |          |          |          | 080A40  | XC42    |
|              |              |             |           |          |          |          | 2S93    | XC38H1  |
|              |              |             |           |          |          |          | 2S113   |         |
| 45           | C45E4        | 45          | 1045      | G10450   | S45C     | 1C45     | 1C45    | 1C45    |
|              |              |             |           |          | S48C     | CK45     | 060A42  | XC42    |
|              |              |             |           |          |          | CC45     | 060A47  | XC45    |
|              |              |             |           |          |          | XF45     | 080M46  | CC45    |
|              |              |             |           |          |          | CM45     |         | XC42TS  |
| 50           | G50E4        | 50          | 1050      | G10500   | S50C     | 1C50     | 1C50    | 1C50    |
|              |              |             | 1049      | G10490   | S53C     | CK53     | 060A52  | XC48TS  |
|              |              |             |           |          |          | CK50     |         | CC50    |
|              |              |             |           |          |          | CM50     |         | XC50    |
| 55           | C55E4        | 55          | 1055      | G10550   | S55C     | 1C55     | 1C55    | 1C55    |
|              | Type         |             |           |          | S58C     | CK55     | 070M55  | XC55    |
|              | Type         |             |           |          |          | CM55     | 060M57  | XC48TS  |
| 60           | C60E4        | 60          | 1060      | G10600   | S58C     | 1C60     | 1C60    | 1C60    |
|              | Type         |             |           |          |          | CK60     | 060A62  | XC60    |
|              | Type         |             |           |          |          | CM60     | 080A62  | XC68    |
|              |              |             |           |          |          |          |         | CC55    |
| 65           | SL           | 65          | 1065      | G10650   | SWRH67A  | A        | 080A67  | FM66    |
|              | SM           |             | 1064      | G10640   | SWRH67B  | C67      | 060A67  | C65     |
|              | Type         |             |           |          |          | CK65     |         | XC65    |
|              | Type         |             |           |          |          | CK67     |         |         |
| 70           | SL           | 70          | 1070      | G10700   | SWRH72A  | A        | 070A72  | FM70    |
|              | SM           |             | 1069      | G10690   | SWRH72B  | Cf70     | 060A72  | C70     |
|              | Type         |             |           |          |          |          |         | XC70    |
| 75           | SL           | 75          | 1075      | G10750   | SWRH77A  | C        | 070A78  | FM76    |
|              | SM           |             | 1074      | G10740   | SWRH77B  | C75      | 060A78  | XC75    |
|              |              |             |           |          |          | CK75     |         |         |
| 80           | SL           | 80          | 1080      | G10800   | SWRH82A  | D        | 060A83  | FM80    |
|              | SM           |             |           |          | SWRH82B  | CK80     | 080A83  | XC80    |
|              | Type         |             |           |          |          |          |         |         |
| 85           | DM           | 85          | 1085      | G10850   | SWRH82A  | C        | 060A86  | FM86    |
|              | DH           |             | 1084      | G10840   | SWRH82B  | D        | 080A86  | XC85    |
|              |              |             |           |          | SUP3     | CK85     | 050A86  |         |
| 15Mn         |              | 15r         | 1016      | G10160   | SB46     | 14Mn4    | 080A15  | XC12    |
|              |              |             |           |          |          | 15Mn3    | 080A17  | 12M5    |
|              |              |             |           |          |          |          | 4S14    |         |
|              |              |             |           |          |          |          | 220M07  |         |
| 20Mn         |              | 20r         | 1019      |          | 19Mn5    |          | 070M20  | 20M5    |
|              |              |             | 1022      | G10220   | 20Mn5    |          | 080A20  |         |
|              |              |             |           |          | 21Mn4    |          | 080A22  |         |
| 25Mn         |              | 25r         | 1026      | G10260   | S28C     |          | 080A25  |         |
|              |              |             | 1525      | G15250   |          |          | 080A27  |         |
|              |              |             |           |          |          |          | 070M26  |         |
| 30Mn         |              | 30r         | 1033      | G10330   | S30C     |          | 080A30  | 32M5    |
|              |              |             |           |          | 30Mn5    |          | 080A32  |         |
|              |              |             |           |          | 31Mn4    |          | 080M30  |         |
| 35Mn         |              | 35r         | 1037      | G10370   | S35C     |          | 080A35  | 35M5    |
|              |              |             |           |          | 36Mn4    |          | 080M36  |         |
|              |              |             |           |          | 36Mn5    |          |         |         |
| 40Mn         | SL           | 40r         | 1039      | G10390   | SWRH42B  | 2C40     | 080A40  | 40M5    |
|              | SM           |             | 15410     | G15410   | S40C     | 40Mn4    |         |         |
|              |              |             |           |          |          |          | 080M40  |         |
| 45Mn         | SL           | 45r         | 1043      | G10430   | SWRH47B  | 2C45     | 080A47  | 45M5    |
|              | SM           |             | 1046      | G10460   | S45C     | 46Mn5    |         |         |
|              |              |             |           |          |          |          | 080M46  |         |
| 50Mn         | SL           | 50r         | 1053      | G10530   | SWRH52B  | 2C50     | 080A52  | 2C50    |
|              | SM           |             | 1551      | G15510   | S53C     |          | 080M50  | XC48    |
|              | Type         |             |           |          |          |          |         |         |
|              | Type         |             |           |          |          |          |         |         |
| 60Mn         |              | 60r         | 1561      | G15610   | SWRH62B  | 2C60     | 080A57  | 2C60    |
|              |              |             |           |          | S58C     | CK60     | 080A62  | XC60    |
| | | | | |  |  | 080A62 |  |
| 65Mn | | 65гA | 1566 | G15660 | S58C | 65M4 | 080A67 |  |
| 70Mn | DH | 70г | 1572 | G15720 |  | B | 080A72 |  |

## 低合金高强度结构钢(摘自GB/T 1591)

#### 低合金高强度结构钢(摘自GB/T 1591-2018)

**热轧钢的牌号及化学成分**

##### ![表1热轧钢的牌号及化学成分](./表1热轧钢的牌号及化学成分.jpg)

**表2 热轧状态交货钢材的碳当量（基于熔炼分析）**

![表2热轧状态交货钢材的碳当量基于熔炼分析](./表2热轧状态交货钢材的碳当量基于熔炼分析.jpg)



##### 正火、正火轧制钢的牌号及化学成分

![表3正火、正火轧制钢的牌号及化学成分](./表3正火、正火轧制钢的牌号及化学成分.jpg)

##### 正火 、正火轧制状态交货钢材的碳当量(基于熔炼分析)

![表4正火 、正火轧制状态交货钢材的碳当量基于熔炼分析](./表4正火 、正火轧制状态交货钢材的碳当量基于熔炼分析.png)

##### 热机械轧制钢的牌号及化学成分

![表5热机械轧制钢的牌号及化学成分](./表5热机械轧制钢的牌号及化学成分.jpg)

##### 热轧钢材的拉伸性能

![表7热轧钢材的拉伸性能](./表7热轧钢材的拉伸性能.jpg)

##### 热轧钢材的伸长率

![表8热轧钢材的伸长率](./表8热轧钢材的伸长率.jpg)

##### 正火、正火轧制钢材的拉伸性能

![表9正火、正火轧制钢材的拉伸性能](./表9正火、正火轧制钢材的拉伸性能.jpg)

##### 热机械轧制(TMCP)钢材的拉伸性能

![表10热机械轧制(TMCP)钢材的拉伸性能](./表10热机械轧制(TMCP)钢材的拉伸性能.jpg)

##### 国内外标准牌号对照表

![表A.1国内外标准牌号对照表](./表A.1国内外标准牌号对照表.png)

#### 低合金高强度结构钢(摘自GB/T 1591-2008)

##### 低合金高强度结构钢的化学成分

| 牌号 | 质量等级 | 化学成分①②(质量分数)/% |       |       |        |        |        |        |        |        |        |        |        |        |        |        |
| ---- | -------- | ---------------------- | ----- | ----- | ------ | ------ | ------ | ------ | ------ | ------ | ------ | ------ | ------ | ------ | ------ | ------ |
|      |          | C                      | Si    | Mn    | P      | S      | Nb     | V      | Ti     | Cr     | Ni     | Cu     | N      | Mo     | B      | Als    |
|      |          |                        |       |       | 不大于 | 不大于 | 不大于 | 不大于 | 不大于 | 不大于 | 不大于 | 不大于 | 不大于 | 不大于 | 不大于 | 不小于 |
| Q345 | A        | ≤0.20                  | ≤0.50 | ≤1.70 | 0.035  | 0.035  | 0.07   | 0.15   | 0.20   | 0.30   | 0.50   | 0.30   | 0.012  | 0.10   | —      | —      |
|      | B        | ≤0.20                  | ≤0.50 | ≤1.70 | 0.035  | 0.035  | 0.07   | 0.15   | 0.20   | 0.30   | 0.50   | 0.30   | 0.012  | 0.10   | —      | —      |
|      | C        | ≤0.20                  | ≤0.50 | ≤1.70 | 0.030  | 0.030  | 0.07   | 0.15   | 0.20   | 0.30   | 0.50   | 0.30   | 0.012  | 0.10   | —      | 0.015  |
|      | D        | ≤0.18                  | ≤0.50 | ≤1.70 | 0.030  | 0.025  | 0.07   | 0.15   | 0.20   | 0.30   | 0.50   | 0.30   | 0.012  | 0.10   | —      | 0.015  |
|      | E        | ≤0.18                  | ≤0.50 | ≤1.70 | 0.025  | 0.020  | 0.07   | 0.15   | 0.20   | 0.30   | 0.50   | 0.30   | 0.012  | 0.10   | —      | 0.015  |
| Q390 | A        | ≤0.20                  | ≤0.50 | ≤1.70 | 0.035  | 0.035  | 0.07   | 0.20   | 0.20   | 0.30   | 0.50   | 0.30   | 0.015  | 0.10   | —      | —      |
|      | B        | ≤0.20                  | ≤0.50 | ≤1.70 | 0.035  | 0.035  | 0.07   | 0.20   | 0.20   | 0.30   | 0.50   | 0.30   | 0.015  | 0.10   | —      | —      |
|      | C        | ≤0.20                  | ≤0.50 | ≤1.70 | 0.030  | 0.030  | 0.07   | 0.20   | 0.20   | 0.30   | 0.50   | 0.30   | 0.015  | 0.10   | —      | 0.015  |
|      | D        | ≤0.20                  | ≤0.50 | ≤1.70 | 0.030  | 0.025  | 0.07   | 0.20   | 0.20   | 0.30   | 0.50   | 0.30   | 0.015  | 0.10   | —      | 0.015  |
|      | E        | ≤0.20                  | ≤0.50 | ≤1.70 | 0.025  | 0.020  | 0.07   | 0.20   | 0.20   | 0.30   | 0.50   | 0.30   | 0.015  | 0.10   | —      | 0.015  |
| Q420 | A        | ≤0.20                  | ≤0.50 | ≤1.70 | 0.035  | 0.035  | 0.07   | 0.20   | 0.20   | 0.30   | 0.80   | 0.30   | 0.015  | 0.20   | —      | —      |
|      | B        | ≤0.20                  | ≤0.50 | ≤1.70 | 0.035  | 0.035  | 0.07   | 0.20   | 0.20   | 0.30   | 0.80   | 0.30   | 0.015  | 0.20   | —      | —      |
|      | C        | ≤0.20                  | ≤0.50 | ≤1.70 | 0.030  | 0.030  | 0.07   | 0.20   | 0.20   | 0.30   | 0.80   | 0.30   | 0.015  | 0.20   | —      | 0.015  |
|      | D        | ≤0.20                  | ≤0.50 | ≤1.70 | 0.030  | 0.025  | 0.07   | 0.20   | 0.20   | 0.30   | 0.80   | 0.30   | 0.015  | 0.20   | —      | 0.015  |
|      | E        | ≤0.20                  | ≤0.50 | ≤1.70 | 0.025  | 0.020  | 0.07   | 0.20   | 0.20   | 0.30   | 0.80   | 0.30   | 0.015  | 0.20   | —      | 0.015  |
| Q460 | C        | ≤0.20                  | ≤0.60 | ≤1.80 | 0.030  | 0.030  | 0.11   | 0.20   | 0.20   | 0.30   | 0.80   | 0.55   | 0.015  | 0.20   | 0.004  | 0.015  |
|      | D        | ≤0.20                  | ≤0.60 | ≤1.80 | 0.030  | 0.025  | 0.11   | 0.20   | 0.20   | 0.30   | 0.80   | 0.55   | 0.015  | 0.20   | 0.004  | 0.015  |
|      | E        | ≤0.20                  | ≤0.60 | ≤1.80 | 0.025  | 0.020  | 0.11   | 0.20   | 0.20   | 0.30   | 0.80   | 0.55   | 0.015  | 0.20   | 0.004  | 0.015  |
| Q500 | C        | ≤0.18                  | ≤0.60 | ≤1.80 | 0.030  | 0.030  | 0.11   | 0.12   | 0.20   | 0.60   | 0.80   | 0.55   | 0.015  | 0.20   | 0.004  | 0.015  |
|      | D        | ≤0.18                  | ≤0.60 | ≤1.80 | 0.030  | 0.025  | 0.11   | 0.12   | 0.20   | 0.60   | 0.80   | 0.55   | 0.015  | 0.20   | 0.004  | 0.015  |
|      | E        | ≤0.18                  | ≤0.60 | ≤1.80 | 0.025  | 0.020  | 0.11   | 0.12   | 0.20   | 0.60   | 0.80   | 0.55   | 0.015  | 0.20   | 0.004  | 0.015  |

注：1．本标准适用于一般结构和工程用低合金高强度结构钢钢板、钢带、型钢、钢棒等。

2．牌号表示方法：钢的牌号由代表屈服强度的汉语拼音字母、屈服强度数值、质量等级符号三个部分组成。例如：Q345D。其中：Q——钢的屈服强度的“屈”字汉语拼音的首位字母；345——屈服强度数值，单位为MPa；D——质量等级为D级。

  当需方要求钢板具有厚度方向性能时，则在上述规定的牌号后加上代表厚度方向(Z向)性能级别的符号，例如：Q345DZ15。

① 型材及棒材P、S含量可提高0.005%，其中A级钢上限可为0.045%。

② 当细化晶粒元素组合加入时，20(Nb+V+Ti)≤0.22%，20(Mo+ Cr)≤0.30%。

##### 低合金高强度结构钢的拉伸性能

![低合金高强度结构钢的拉伸性能1](./低合金高强度结构钢的拉伸性能1.png)

![低合金高强度结构钢的拉伸性能2](./低合金高强度结构钢的拉伸性能2.png)

<img src="./低合金高强度结构钢的拉伸性能3.png" alt="低合金高强度结构钢的拉伸性能3" style="zoom:150%;" />

##### 低合金高强度结构钢(GB/T1591-1994)

![低合金结构钢的化学成分和力学性能1](./低合金结构钢的化学成分和力学性能1.png)

![低合金结构钢的化学成分和力学性能2](./低合金结构钢的化学成分和力学性能2.png)

![低合金结构钢的化学成分和力学性能3](./低合金结构钢的化学成分和力学性能3.png)

#### 低合金高强度结构钢(摘自GB/T 1591-1994)

##### 牌号和化学成分

注：表中的Al为全铝含量。如化验酸溶铝时，其含量ω应不小于0.010%。

| 牌号     | 质量等级 | 化学成分(质量分数%) |           |      |       |       |           |             |           |       |      |      |
| -------- | -------- | ------------------- | --------- | ---- | ----- | ----- | --------- | ----------- | --------- | ----- | ---- | ---- |
|          |          | C ≤                 | Mn        | Si ≤ | P ≤   | S ≤   | V         | Nb          | Ti        | Al ≥  | Cr ≤ | Ni ≤ |
| **Q295** | A        | 0.16                | 0.80~1.50 | 0.55 | 0.045 | 0.045 | 0.02~0.15 | 0.015~0.060 | 0.02~0.20 | -     | -    | -    |
| **Q295** | B        | 0.16                | 0.80~1.50 | 0.55 | 0.04  | 0.04  | 0.02~0.15 | 0.015~0.060 | 0.02~0.20 | -     | -    | -    |
| **Q345** | A        | 0.2                 | 1.00~1.60 | 0.55 | 0.045 | 0.045 | 0.02~0.15 | 0.015~0.060 | 0.02~0.20 | -     | -    | -    |
| **Q345** | B        | 0.2                 | 1.00~1.60 | 0.55 | 0.04  | 0.04  | 0.02~0.15 | 0.015~0.060 | 0.02~0.20 | -     | -    | -    |
| **Q345** | C        | 0.2                 | 1.00~1.60 | 0.55 | 0.035 | 0.035 | 0.02~0.15 | 0.015~0.060 | 0.02~0.20 | 0.015 | -    | -    |
| **Q345** | D        | 0.18                | 1.00~1.60 | 0.55 | 0.03  | 0.03  | 0.02~0.15 | 0.015~0.060 | 0.02~0.20 | 0.015 | -    | -    |
| **Q345** | E        | 0.18                | 1.00~1.60 | 0.55 | 0.025 | 0.025 | 0.02~0.15 | 0.015~0.060 | 0.02~0.20 | 0.015 | -    | -    |
| **Q390** | A        | 0.2                 | 1.00~1.60 | 0.55 | 0.045 | 0.045 | 0.02~0.20 | 0.015~0.060 | 0.02~0.20 | -     | 0.3  | 0.7  |
| **Q390** | B        | 0.2                 | 1.00~1.60 | 0.55 | 0.04  | 0.04  | 0.02~0.20 | 0.015~0.060 | 0.02~0.20 | -     | 0.3  | 0.7  |
| **Q390** | C        | 0.2                 | 1.00~1.60 | 0.55 | 0.035 | 0.035 | 0.02~0.20 | 0.015~0.060 | 0.02~0.20 | 0.015 | 0.3  | 0.7  |
| **Q390** | D        | 0.2                 | 1.00~1.60 | 0.55 | 0.03  | 0.03  | 0.02~0.20 | 0.015~0.060 | 0.02~0.20 | 0.015 | 0.3  | 0.7  |
| **Q390** | E        | 0.2                 | 1.00~1.60 | 0.55 | 0.025 | 0.025 | 0.02~0.20 | 0.015~0.060 | 0.02~0.20 | 0.015 | 0.3  | 0.7  |
| **Q420** | A        | 0.2                 | 1.00~1.70 | 0.55 | 0.045 | 0.045 | 0.02~0.20 | 0.015~0.060 | 0.02~0.20 | -     | 0.4  | 0.7  |
| **Q420** | B        | 0.2                 | 1.00~1.70 | 0.55 | 0.04  | 0.04  | 0.02~0.20 | 0.015~0.060 | 0.02~0.20 | -     | 0.4  | 0.7  |
| **Q420** | C        | 0.2                 | 1.00~1.70 | 0.55 | 0.035 | 0.035 | 0.02~0.20 | 0.015~0.060 | 0.02~0.20 | 0.015 | 0.4  | 0.7  |
| **Q420** | D        | 0.2                 | 1.00~1.70 | 0.55 | 0.03  | 0.03  | 0.02~0.20 | 0.015~0.060 | 0.02~0.20 | 0.015 | 0.4  | 0.7  |
| **Q420** | E        | 0.2                 | 1.00~1.70 | 0.55 | 0.025 | 0.025 | 0.02~0.20 | 0.015~0.060 | 0.02~0.20 | 0.015 | 0.4  | 0.7  |
| **Q460** | C        | 0.2                 | 1.00~1.70 | 0.55 | 0.035 | 0.035 | 0.02~0.20 | 0.015~0.060 | 0.02~0.20 | 0.015 | 0.7  | 0.7  |
| **Q460** | D        | 0.2                 | 1.00~1.70 | 0.55 | 0.03  | 0.03  | 0.02~0.20 | 0.015~0.060 | 0.02~0.20 | 0.015 | 0.7  | 0.7  |
| **Q460** | E        | 0.2                 | 1.00~1.70 | 0.55 | 0.025 | 0.025 | 0.02~0.20 | 0.015~0.060 | 0.02~0.20 | 0.015 | 0.7  | 0.7  |

##### 力学和工艺性能

![力学和工艺性能](./力学和工艺性能.jpg)

##### 特性和应用(1)

| 牌号 | 主要特性                                                     | 应用举例                                                     |
| ---- | ------------------------------------------------------------ | ------------------------------------------------------------ |
| Q295 | 钢中只含有极少量的合金元素，强度不高，但有良好的塑性、冷弯、焊接及耐蚀性能 | 建筑结构，工业厂房，低压锅炉，低、中压化工容器，油罐，管道，起重机，拖拉机，车辆及对强度要求不高的一般工程结构 |
| Q345 | 综合力学性能好，焊接性、冷、热加工性能和耐蚀性能均好，C、D、E级钢具有良好的低温韧性 | 船舶，锅炉，压力容器，石油储罐，桥梁，电站设备．起重运输机械及其他较高载荷的焊接结构件 |
| Q390 | 综合力学性能好，焊接性、冷、热加工性能和耐蚀性能均好，C、D、E级钢具有良好的低温韧性 | 船舶，锅炉，压力容器，石油储罐，桥梁，电站设备．起重运输机械及其他较高载荷的焊接结构件 |
| Q420 | 强度高，特别是在正火或正火加回火状态有较高的综合力学性能     | 大型船舶，桥梁，电站设备，中、高压锅炉，高压容器，机车车辆，起重机械，矿山机械及其他大型焊接结构件： |
| Q460 | 强度最高，在正火，正火加回火或淬火加回火状态有很高的综合力学性能，全部用铝补充脱氧，质量等级为C、D、E级，可保证钢的良好韧性 | 备用钢种，用于各种大型工程结构及要求强度高．载荷大的轻型结构 |

##### 特性和应用(2)

| 牌号      | 主要特征                                                     | 应用举例                                                     |
| --------- | ------------------------------------------------------------ | ------------------------------------------------------------ |
| 09MnV     | 具有良好的塑性、韧性、冷弯性能、冷热压力加工性能和焊接性能，且有一定的耐蚀性能。通常在热轧和正火状态下使用 | 用于制造各种容器、螺旋焊管、拖拉机轮圈、农机结构件、建筑结构、车辆用冲压件和船体等 |
| 09MnNb    | 具有良好的塑性、韧性、冷弯性能、冷热压力加工性能和焊接性能，且有一定的耐蚀性能。通常在热轧和正火状态下使用 | 用于制造各种容器、螺旋焊管、拖拉机轮圈、农机结构件、建筑结构、车辆用冲压件和船体等 |
| 12Mn      | 具有良好的综合力学性能、焊接性能、冷弯性能和冷、热压力加工性能、中温(＜400℃)和低温性能、冶炼工艺简单、成本低、常在轧制状态下使用，正火状态力学性能更好一些 | 已大量用于制造低压锅炉、车辆、容器、油罐、造船等焊接结构     |
| 18Nb      | 含铌半镇静钢，具有镇静钢的优点，但材料利用率高。综合力学性能和低温冲击韧度良好。焊接性能和冷、热压力加工性能良好 | 用于建筑结构、化工容器、管道、起重机械、鼓风机等             |
| 12MnV     | 性能与12Mn相似，但由于钒的作用，该钢具有较高的强韧性。一般在热轧或正火状态下使用 | 主要用于船体、车辆、桥梁、农机构件和一般钢结构               |
| 14MnNb    | 具有良好的综合力学性能、焊接性能、压力加工性能。一般在热轧或正火状态下使用 | 主要用作建筑结构、低凡锅炉、化工容器、桥梁等焊接结构。使用温度为-20～450℃ |
| 16Mn      | 具有良好的综合力学性能、低温冲击韧度、冷冲压、切削加工性、焊接性能等。16Mn钢的综合性能明显优于Q235A，但缺口敏感性较大，在带有缺口时，16Mn的疲劳强度低于Q235A。该钢在热轧或正火状态下使用，正火状态具有较好塑性、冲击韧性、冷压成形性能 | 广泛用于受动载荷作用的焊接结构，如桥梁、车辆、船舶、管道、锅炉、大容器、油罐、重则机械没备、矿山机械、电站、厂房结构、-40℃的低温压力容器等 |
| 16MnRE    | 性能与16Mn相近，但由于稀土元素对钢液的净化作用，该钢具有更好的韧性和冷弯性能 | 主要用途与16Mn钢相同                                         |
| 15MnV     | 强度高于16Mn，在520℃时有一定的热稳定性、缺口敏感性和时效敏感性较16Mn大，冷加工变形性较差。使用温度在-20～520℃。该钢一般在热轧或正火状态下使用，正火状态有较好冲击韧度 | 用于制造高、中压石油、化工容器、锅炉汽包、桥梁、船体、起重机、较高负荷的焊接结构、锅炉钢管，也可作为低碳淬火马氏体钢使用 |
| 15MnTi    | 性能和用途与15MnV钢相近。正火处理的冷冲压性能和焊接性能优于15MnV和16Mn钢，可以代替15MnV制造承受动载荷的构件： | 主要用途与15MnV相同。此外可用作汽轮机的蜗壳和汽轮发电机的弹簧板等 |
| 16MnNb    | 焊接性能、冷、热加工性能和低温冲击韧性均优于16Mn，一般在热轧和正火状态下使用 | 用于制造容器、管道及重型机械的焊接结构件                     |
| 14MnVTiRE | 具有很高的低温冲击韧度，良好的综合力学性能和焊接性能。一般在热轧或正火状态下使用 | 用于制造高压容器、重型机械的焊接结构件、桥梁、船体、低温钢结构等 |
| 15MnVN    | 综合力学性能优于15MnV，具有良好的焊接性能和冷、热压力加工性能。但冷加工时对缺口的敏感性较大 | 用于车辆、船舶、中、高压锅炉、容器、桥梁等焊接结构           |

##### 新旧牌号对照

注：尾数b为半镇静钢。

| 新牌号 | 旧牌号                                                 |
| ------ | ------------------------------------------------------ |
| Q295   | 09MnV、09MnNb、09Mn2、12Mn                             |
| Q345   | 18Nb、09MnCuPTi、10MnSiCu、12MnV、14MnNb、16Mn、16MnRE |
| Q390   | 10MnPNbRE、15MnV、                                     |
| Q420   | 14MnVTiRE、15MnVN                                      |
| Q460   | －                                                     |

##### 中外牌号对照

| 中国GB/T700 | 国际标准 ISO  | 原苏联 гOCT | 美国 ASTM          | 美国\|UNS | 日本JIS        | 德国DIN                         | 英国BS                         | 法国NF                           |
| ----------- | ------------- | ----------- | ------------------ | --------- | -------------- | ------------------------------- | ------------------------------ | -------------------------------- |
| Q295-A      |               | 295         | Gr·42(σs290)       |           | SPFC490        | 15Mo3                           |                                | A50                              |
| Q295-A      |               | 295         | Gr·A(σs290)        |           | SPFC490        | PH295                           |                                | A50                              |
| Q295-B      |               |             |                    |           |                |                                 |                                |                                  |
| Q345-A      | E355CC(σs355) | 345         | Gr·50              |           | SPFC590(σs355) | Fe510C(σs355)                   | Fe510C(σs355)                  | Fe510C(σs355)                    |
| Q345-B      | E355DD(σs355) |             | Gr·B               |           |                | Fe510D1(σs355)                  | Fe510D1(σs355)                 | Fe510D1(σs355)                   |
| Q345-C      | E355E(σs355)  |             | Gr·C               |           |                | Fe510D2(σs355)                  | Fe510D2(σs355)                 | Fe510D2(σs355)                   |
| Q345-D      |               |             | Gr·D               |           |                | Fe510DD1(σs355)                 | Fe510DD1(σs355)                | Fe510DD1(σs355)                  |
| Q345-E      |               |             | Gr·A，A808M，Type7 |           |                | Fe510DD2(σs355)，PH355，(σs355) | Fe510DD2(σs355)，50EE，(σs355) | Fe510DD2(σs355)，E355-Ⅱ，(σs355) |
| Q390-A      | E390CC        | 390         |                    |           | STKT540        |                                 |                                |                                  |
| Q390-B      |               |             |                    |           |                |                                 |                                |                                  |
| Q390-C      | E390DD        |             |                    |           |                |                                 |                                | A550-Ⅰ(σs400)                    |
| Q390-D      |               |             |                    |           |                |                                 | 50F                            |                                  |
| Q390-E      | E390E         |             |                    |           |                |                                 |                                |                                  |
| Q420A       | E420CC        |             | 60(σs415)          |           | SEV295         |                                 |                                | E420-Ⅰ                           |
| Q420B       | E420DD        |             | Gr·E(σs415)        |           | SEV345         |                                 |                                | E420T-Ⅱ                          |
| Q420C       | E420E         |             | Gr·B(σs415)        |           |                |                                 |                                |                                  |
| Q420D       |               |             | Type7(σs415)       |           |                |                                 |                                |                                  |
| Q420E       |               |             |                    |           |                |                                 |                                |                                  |
| Q460C       | E460DD        |             | 65(σs450)          |           | SM570          |                                 |                                | E460T-Ⅱ                          |
| Q460D       | E460E         |             |                    |           | SMA570W        |                                 |                                |                                  |
| Q460E       |               |             |                    |           | SWA570P        |                                 |                                |                                  |

## 易切削结构钢(摘自GB/T 8731-1988)

#### 易切削结构钢的牌号和化学成分

注：1.Y45Ca钢中残余元素Ni、Cr、Cu的质量分数不大于0.25%；供热压力加工用时，铜的质量分数不大于0.20%。供方能保证不大于此值时可不做分析。
2.Y40Mn以热轧或冷拉后高温回火状态交货，其他钢号以热轧或冷拉状态交货，交货状态应在合同中注明。根据需方要求也可按其他状态交货，其力学性能指标由供需双方协商。

| 牌号  | C化学成分(质量分数)(%) | Si化学成分(质量分数)(%) | Mn化学成分(质量分数)(%) | S化学成分(质量分数)(%) | P化学成分(质量分数)(%) | Pb化学成分(质量分数)(%) | Ca化学成分(质量分数)(%) |
| ----- | ---------------------- | ----------------------- | ----------------------- | ---------------------- | ---------------------- | ----------------------- | ----------------------- |
| Y12   | 0.08～0.16             | 0.15～0.35              | 0.70～1.00              | 0.10～0.20             | 0.08～0.15             | －                      | －                      |
| Y12Pb | 0.08～0.16             | ≤0.15                   | 0.70～1.00              | 0.15～0.25             | 0.05～0.10             | 0.15～0.35              | －                      |
| Y15   | 0.10～0.18             | ≤0.15                   | 0.80～1.20              | 0.23～0.33             | 0.05～0.10             | －                      | －                      |
| Y15Pb | 0.10～0.18             | ≤0.15                   | 0.80～1.20              | 0.23～0.33             | 0.05～0.10             | 0.15～0.35              | －                      |
| Y20   | 0.17～0.25             | 0.15～0.35              | 0.70～1.00              | 0.08～0.15             | ≤0.06                  | －                      | －                      |
| Y30   | 0.27～0.35             | 0.15～0.35              | 0.70～1.00              | 0.08～0.15             | ≤0.06                  | －                      | －                      |
| Y30   | 0.27～0.35             | 0.15～0.35              | 0.70～1.00              | 0.08～0.15             | ≤0.06                  | －                      | －                      |
| Y40Mn | 0.37～0.45             | 0.15～0.35              | 1.20～1.55              | 0.20～0.30             | ≤0.05                  | －                      | －                      |
| Y45Ca | 0.42～0.50             | 0.20～0.40              | 0.60～0.90              | 0.04～0.08             | ≤0.04                  | －                      | 0.002～0.006            |

#### 易切削结构热轧条钢和盘钢的力学性能

| 牌号  | 抗拉强度σb/MPa | 断后伸长率δ5(%)≥ | 断面收缩率ψ(%)≥ | 布氏硬度HBS≤ |
| ----- | -------------- | ---------------- | --------------- | ------------ |
| Y12   | 350～540       | 22               | 36              | 170          |
| Y12Pb | 390～540       | 22               | 36              | 170          |
| Y15   | 390～540       | 22               | 36              | 170          |
| Y15Pb | 390～540       | 22               | 36              | 170          |
| Y20   | 450～600       | 20               | 30              | 175          |
| Y30   | 510～655       | 15               | 25              | 187          |
| Y35   | 510～655       | 14               | 22              | 187          |
| Y40Mn | 590～735       | 14               | 20              | 207          |
| Y45Ca | 600～745       | 12               | 26              | 241          |

#### 易切削结构钢的特性和应用

| 牌号  | 主要特性                                                     | 应用举例                                                     |
| ----- | ------------------------------------------------------------ | ------------------------------------------------------------ |
| Y12   | 硫、磷复合低碳易切削结构钢，是现有易切钢中含磷最多的一个钢种。可切削性较15钢有明显改善，用自动机床加工Y12钢的标准件时，切削速度可达60m/min，粗糙度Ra为6.3。热加工材料性能有明显的方向性，通常多以冷扎状态交货 | 常代替15钢制造对力学性能要求不高的各种机器和仪器仪表零件，如螺栓、螺母、销钉、轴、管接头、火花塞外壳等 |
| Y12Pb | 含铅易切削钢。铅以微粒弥散分布于基体组织中，由于铅的熔点低(327℃)，切削热使钢中的铅呈熔融状态，起到断屑、润滑和降低加工硬化等作用。有优越的切削加工性能，日不存在性能上的方向性 | 用于制造较重要的机械零件、精密仪表零件等                     |
| Y15   | 硫、磷复合高硫、低硅易切削结构钢。该钢含硫量比Y12钢高64％，可切削性明显高于Y12钢。用自动机床切削加时，其切削速度可稳定在60m/min，粗糙度Ra为3.2，生产效率比Y12钢提高30％～50％ | 制造要求可切削性高的不重要的标准件，如螺栓、螺母、管接头、弹簧座等 |
| Y15Pb | 含铅易切削钢。可切削性比Y12Pb钢更优越，且强度稍高            | 制造对强度要求较高的重要机械零件、精密仪表零件等             |
| Y20   | 低硫、磷复合易切削结构钢，其可切削性能比20钢高30％～40％，而低于Y12钢，但力学性能优于Y12钢。该钢可进行渗碳处理 | 制造仪器、仪表零件，特别是要求表面硬而耐磨，心部韧性好的仪器、仪表、轴类等渗碳零件 |
| Y30   | 低硫、磷复合易切削结构钢。可切削性能优于30钢，可提高生产效率30％～40％。淬裂敏感性与30钢相当或略低，可根据零件形状复杂程度选择适当的淬火介质。热处理工艺与30钢基本相同 | 用于制造要求强度较高的非热处理标准件，但小零件可进行调质处理，以提高零件的使用寿命 |
| Y35   | 同Y30，但强度稍高                                            | 同Y30                                                        |
| Y40Mn | 高硫中碳易切削结构钢。有较好的可切削性能，以其加工机床丝杠为例，粗挑扣切削速度可达70m/min，精挑扣切削速度可达150m／min，刀具寿命达4h，断屑性能良好，粗糙度Ra为0.8，与45钢比，可提高刀具寿命4倍，提高生产效率30％左右。该钢还有较高的强度和硬度 | 适于加工要求强度高的机床零部件如丝杠、光杠、花键轴、齿条、销子等 |
