Repository: prodafe/BrianRAG

# **BrianRAG**

## 项目开发者：Brian
（以下是作者本人，不接受反驳）
https://img.shields.io/badge/python-3.10%252B-blue

https://img.shields.io/badge/License-Apache%25202.0-green.svg

https://img.shields.io/badge/Streamlit-1.30+-red

https://img.shields.io/badge/LangGraph-0.2.0+-orange

BrianRAG 是一个功能完备、可扩展的企业级本地知识库问答系统。它基于 RAG（检索增强生成） 架构，支持多格式文档、混合检索、知识图谱、多模态智能体、自我修正、异步索引、用户反馈闭环以及超参数自动调优等高级特性。所有处理均在本地完成，确保数据隐私与安全。

## 🔗 GitHub 仓库 | 📖 在线文档 | 🐛 问题反馈

#### ✨ 核心特性

📄 多格式文档支持：txt, pdf, md, docx, html, csv, 图片（jpg, png等）……

🔍 混合检索：BM25 关键词 + FAISS 向量检索，可调节权重 α

📊 知识图谱增强：自动提取实体关系，支持多跳推理与实体规范化

🖼️ 多模态理解：图文混合问答，支持表格/图表解析（Qwen2.5-VL）

🤖 智能体模式：基于 LangGraph 的自主决策与工具调用

🔄 自我修正：答案质量自评，低分时自动改写查询并重试

⚡ 异步索引：后台构建索引，前端不阻塞，实时进度条

File: data/udoc/机械电气/机械/基础知识/机械工程材料(金属)/钢/结构钢.md (part 9 of 9)
| ---- | ---- | --------------------- | -------- | -------- | --------- | ---------- | ----- | ------------------ | --------------------- | -------- | -------- | --------- | ---------- | ----- |
|      |      | **屈服点σs/MPa，≥**   |          |          |           |            |       | **抗拉强度σb/MPa** | **伸长率δ5(%)，≥**    |          |          |           |            |       |
|      |      | **钢材厚度或直径/mm** |          |          |           |            |       |                    | **钢材厚度或直径/mm** |          |          |           |            |       |
|      |      | ≤16                   | ＞16～40 | ＞40～60 | ＞60～100 | ＞100～150 | ＞150 |                    | ≤16                   | ＞16～40 | ＞40～60 | ＞60～100 | ＞100～150 | ＞150 |
| Y45Ca | 钙硫复合易切削结构钢。加钙后改变了钢中夹杂物的组成，获得了CaO－Al2O3-SiO2系低熔点火杂物和复合氧化物及(Ca·Mn)S共晶混合物，从而使Y45Ca具有优良的可切削性能。正常切削加工速度可达150m／min以上，比45钢提高切削速度1倍以上，可使生产效率提高1～2倍；在中低速切削加工时，也具有良好的可切削性能，比45钢提高生产效率30％。该钢热处理后还具有良好的力学性能 | 用于制造较重要的机器结构什，如机床的齿轮轴、花键轴、拖拉机传动轴等热处理零件和非热处理件。也常用于自动机床上切削加了高强度标准件，如螺钉、螺母等 |

#### 易切削结构钢中外牌号对照

| 中国      | 国际标准      | 原苏联 | 美国                  | 美国          | 日本          | 德国               | 英国                        | 法国                |
| --------- | ------------- | ------ | --------------------- | ------------- | ------------- | ------------------ | --------------------------- | ------------------- |
| GB/T 8731 | ISO           | ГOCT   | ASTM                  | UNS           | JIS           | DIN                | BS                          | NF                  |
| Y12       | 10S20 4       | A12    | 1211 C1211 B1112 1109 | C12110 G11090 | SUMl2 SUM21   | 10S20              | 210M15 220M07               | 13MF4 10F 10F1      |
| Y12Pb     | 11SMnPb28 4Pb | －     | 12L13                 | G12134        | SUM22L        | 10SPb20            |                             | AD37Pb 10Pb2 10PbF2 |
| Y15       | 1lSMn28 6     | －     | 1213 1119 B1113       | G12130 G11190 | SUM25 SUM22   | 10S20 15S20 95Mn28 | 220M07 230M07 210A15 240M07 | 15F2                |
| Y15Pb     | 11SMnPb28     | ACl4   | 12L14                 | G12144        | SUM22L SUM24L | 9SMnPb28           |                             | 10PbF2 S250Pb       |
| Y20       | －            | A20    | 1117                  | G11170        | SUM32         | 1C22               | 1C22                        | 1C22                |
| Y20       | －            | －     | C1120                 | －            | SUM31         | 22S20              | En7                         | 18MF5 20F2          |
| Y30       | C30ea         | A30    | 1132 C1126            | G11320        | －            | 1C30               | 1C30                        | 1C30                |
| Y35       | C35ea         | A35    | 1137                  | G11370        | SUM41         | 1C35 35S20         | 1C35 212M36 212A37          | 1C35 35MF6          |
| Y40Mn     | 44SMn28 9     | A40Г   | 1144 114l             | G11440 G11410 | SUM43 SUM42   | 35MF4 40S20        | 226M44 225M44 225M36 212M44 | 45MF6.3 45MF4 40M5  |
| Y45Ca     | －            | －     | －                    | －            | －            | 1C45               | 1C45                        | 1C45                |

## 弹簧钢(摘自GB/T 1222)

#### 弹簧钢(摘自GB/T 1222-2007)

##### 弹簧钢的化学成分

| 序号 | 化学成分(质量分数)/% |           |           |           |           |           |           |               |        |        |        |        |
| ---- | -------------------- | --------- | --------- | --------- | --------- | --------- | --------- | ------------- | ------ | ------ | ------ | ------ |
|      | 钢号 ²               | C         | Si        | Mn        | Cr        | V         | W         | B             | Ni     | Cu①    | P      | S      |
|      |                      |           |           |           |           |           |           |               | 不大于 | 不大于 | 不大于 | 不大于 |
| 1    | 65                   | 0.62~0.70 | 0.17~0.37 | 0.50~0.80 | ≤0.25     | -         | -         | -             | 0.25   | 0.25   | 0.035  | 0.035  |
| 2    | 70                   | 0.62~0.75 | 0.17~0.37 | 0.50~0.80 | ≤0.25     | -         | -         | -             | 0.25   | 0.25   | 0.035  | 0.035  |
| 3    | 85                   | 0.82~0.90 | 0.17~0.37 | 0.50~0.80 | ≤0.25     | -         | -         | -             | 0.25   | 0.25   | 0.035  | 0.035  |
| 4    | 65Mn                 | 0.62~0.70 | 0.17~0.37 | 0.90~1.20 | ≤0.25     | -         | -         | -             | 0.25   | 0.25   | 0.035  | 0.035  |
| 5    | 55SiMnVB             | 0.52~0.60 | 0.70~1.00 | 1.00~1.30 | ≤0.35     | 0.08~0.16 | -         | 0.0005~0.0035 | 0.35   | 0.25   | 0.035  | 0.035  |
| 6    | 60Si2Mn              | 0.56~0.64 | 1.50~2.00 | 0.70~1.00 | ≤0.35     | -         | -         | -             | 0.35   | 0.25   | 0.035  | 0.035  |
| 7    | 60Si2MnA             | 0.56~0.64 | 1.60~2.00 | 0.70~1.00 | ≤0.35     | -         | -         | -             | 0.35   | 0.25   | 0.025  | 0.025  |
| 8    | 60Si2CrA             | 0.56~0.64 | 1.40~1.80 | 0.70~1.00 | 0.70~1.00 | -         | -         | -             | 0.35   | 0.25   | 0.025  | 0.025  |
| 9    | 60Si2CrVA            | 0.56~0.64 | 1.40~1.80 | 0.70~1.00 | 0.90~1.20 | 0.10~0.20 | -         | -             | 0.35   | 0.25   | 0.025  | 0.025  |
| 10   | 55SiCrA              | 0.52~0.60 | 1.20~1.60 | 0.50~0.80 | 0.50~0.80 | -         | -         | -             | 0.35   | 0.25   | 0.025  | 0.025  |
| 11   | 55CrMnA              | 0.52~0.60 | 0.17~0.37 | 0.65~0.95 | 0.65~0.95 | -         | -         | -             | 0.35   | 0.25   | 0.025  | 0.025  |
| 12   | 60CrMnA              | 0.56~0.64 | 0.17~0.37 | 0.70~1.00 | 0.70~1.00 | -         | -         | -             | 0.35   | 0.25   | 0.025  | 0.025  |
| 13   | 50CrVA               | 0.46~0.54 | 0.17~0.37 | 0.50~0.80 | 0.80~1.10 | 0.10~0.20 | -         | -             | 0.35   | 0.25   | 0.025  | 0.025  |
| 14   | 60CrMnBA             | 0.56~0.64 | 0.17~0.37 | 0.70~1.00 | 0.70~1.00 |           |           | 0.0005~0.0040 | 0.35   | 0.25   | 0.025  | 0.025  |
| 15   | 30W4Cr2VA            | 0.26~0.34 | 0.17~0.37 | ≤0.40     | 2.00~2.50 | 0.50~0.80 | 4.00~4.50 |               | 0.35   | 0.25   | 0.025  | 0.025  |

注：1.GB/T1222适用于热轧，锻制和冷拉圆、方、扁、盘条（不包括油淬-回火弹簧用盘条YB/T 5365）及异形截面弹簧钢钢材。热轧圆、方钢应符合 GB/T 702的规定，冷拉圆钢应符合GB/T 905的规定。锻制圆、方钢应符合GB/T 908的规定。盘条应符合GB/T 14981的规定。热轧扁钢的尺寸见后面型材。

2.表中力学性能指标是采用热处理毛坯制成试样测定的纵向力学性能，适用于截面尺寸不大于80mm的棒材，以及厚度不大于

40mm的扁钢。

3.直径或边长、厚度大于上条范围者，允许其断后伸长率、断面收缩率较本表规定分别降低1%及5%。

4.所有牌号交货状态均可冷拉+热处理或冷拉，布氏硬度HBW不大于321或供需双方协商。

5.55SiMnVB应进行淬透性试验，试验应符合本标准规定。28MnSiB的化学成分见原标准附录B1力学性能见原标准附录表B2。30W4Cr2VA除抗拉强度Rm外，其他力学性能检验结果仅供参考，不作交货依据。

| 牌号    | 化学成分(质量分数)/% |           |           |        |               |        |        |        |        |
| ------- | -------------------- | --------- | --------- | ------ | ------------- | ------ | ------ | ------ | ------ |
|         | C                    | Si        | Mn        | Cr     | B             | Ni     | Cu     | P      | S      |
|         |                      | 不大于    | 不大于    | 不大于 | 不大于        | 不大于 | 不大于 | 不大于 | 不大于 |
| 28MnSiB | 0.24~0.32            | 0.60~1.00 | 1.20~1.60 | ≤0.25  | 0.0005~0.0035 | 0.35   | 0.25   | 0.035  | 0.035  |

##### 弹簧钢的力学性能

![弹簧钢的力学性能1](./弹簧钢的力学性能1.jpg)

![弹簧钢的力学性能2](./弹簧钢的力学性能2.jpg)

![弹簧钢的力学性能3](./弹簧钢的力学性能3.jpg)

##### 钢材交货状态的硬度

| 组号 | 牌号                                                  | 交货状态      | 布氏硬度 HBW 不大于 |
| ---- | ----------------------------------------------------- | ------------- | ------------------- |
| 1    | 65、70                                                | 热轧          | 285                 |
| 2    | 85、65Mn                                              | 热轧          | 302                 |
| 3    | 60Si2Mn、60Si2MnA、50CrVA、55SiMnVB、55CrMnA、60CrMnA | 热轧          | 321                 |
| 4    | 60Si2CrA、60Si2CrVA、60CrMnBA、55SiCrA、30W4Cr2VA     | 热轧          | 供需双方协商        |
| 4    | 60Si2CrA、60Si2CrVA、60CrMnBA、55SiCrA、30W4Cr2VA     | 热轧 + 热处理 | 321                 |
| 5    | 所有牌号                                              | 冷拉 + 热处理 | 321                 |
| 6    | 所有牌号                                              | 冷拉          | 供需双方协商        |

##### 弹簧钢(GB/T1222-1984)

**弹簧钢的化学成分和力学性能** **(****GB****/****T 1222****—****1984****)**

| 钢号      | 化学成分% |           |           |           |      |      |       |       |                            |
| --------- | --------- | --------- | --------- | --------- | ---- | ---- | ----- | ----- | -------------------------- |
|           | C         | Si        | Mn        | Cr        | Ni ≤ | Cu ≤ | P ≤   | S ≤   | 其他                       |
| 65        | 0.62~0.70 | 0.17~0.37 | 0.50~0.80 | ≤0.25     | 0.25 | 0.25 | 0.035 | 0.035 |                            |
| 70        | 0.62~0.75 | 0.17~0.37 | 0.50~0.80 | ≤0.25     | 0.25 | 0.25 | 0.035 | 0.035 |                            |
| 85        | 0.82~0.90 | 0.17~0.37 | 0.50~0.80 | ≤0.25     | 0.25 | 0.25 | 0.035 | 0.035 |                            |
| 65Mn      | 0.62~0.70 | 0.17~0.37 | 0.90~1.20 | ≤0.25     | 0.25 | 0.25 | 0.035 | 0.035 |                            |
| 55Si2Mn   | 0.52~0.60 | 1.50~2.00 | 0.60~0.90 | ≤0.35     | 0.35 | 0.25 | 0.035 | 0.035 |                            |
| 55Si2MnB  | 0.52~0.60 | 1.50~2.00 | 0.60~0.90 | ≤0.35     | 0.35 | 0.25 | 0.035 | 0.035 | B 0.0005~0.0040            |
| 60Si2Mn   | 0.56~0.64 | 1.50~2.00 | 0.60~0.90 | ≤0.35     | 0.35 | 0.25 | 0.035 | 0.035 |                            |
| 60Si2MnA  | 0.56~0.64 | 1.60~2.00 | 0.60~0.90 | ≤0.35     | 0.35 | 0.25 | 0.035 | 0.035 |                            |
| 60Si2CrA  | 0.56~0.64 | 1.40~1.80 | 0.40~0.70 | 0.70~1.00 | 0.35 | 0.25 | 0.030 | 0.030 |                            |
| 60Si2CrVA | 0.56~0.64 | 1.40~1.80 | 0.40~0.70 | 0.90~1.20 | 0.35 | 0.25 | 0.030 | 0.030 | V 0.10~0.20                |
| 55CrMnA   | 0.52~0.60 | 0.17~0.37 | 0.65~0.95 | 0.65~0.95 | 0.35 | 0.25 | 0.030 | 0.030 |                            |
| 60CrMnA   | 0.56~0.64 | 0.17~0.37 | 0.70~1.00 | 0.70~1.00 | 0.35 | 0.25 | 0.030 | 0.030 |                            |
| 60CrMnMoA | 0.56~0.64 | 0.17~0.37 | 0.70~1.00 | 0.70~0.90 | 0.35 | 0.25 | 0.030 | 0.030 | Mo 0.25~0.35               |
| 55SiMnVB  | 0.52~0.60 | 0.70~1.00 | 1.00~1.30 | ≤0.35     | 0.35 | 0.25 | 0.040 | 0.040 | V 0.08~0.16B 0.0005~0.0035 |
| 50CrVA    | 0.46~0.54 | 0.17~0.37 | 0.50~0.80 | 0.80~1.10 | 0.35 | 0.25 | 0.030 | 0.030 | V 0.10~0.20                |
| 30W4Cr2VA | 0.26~0.34 | 0.17~0.37 | ≤0.40     | 2.00~2.50 | 0.35 | 0.25 | 0.030 | 0.030 | W 4.00~4.50V 0.50~0.80     |
| 60CrMnBA  | 0.56~0.64 | 0.17~0.37 | 0.70~1.00 | 0.70~1.00 | 0.35 | 0.25 | 0.030 | 0.030 | B 0.0005~0.0040            |

![弹簧钢的化学成分和力学性能1](./弹簧钢的化学成分和力学性能1.jpg)

![弹簧钢的化学成分和力学性能2](./弹簧钢的化学成分和力学性能2.jpg)

#### 弹簧钢(摘自GB/T 1222-1984)

##### 弹簧钢的牌号和化学成分

注：1.钢应用平炉、氧气转炉或电弧炉冶炼。
2.当用平炉或转炉冶炼时，不带“A”钢的硫、磷含量W均不得大于0.040%。
3.根据需方要求(在合同中注明)，钢中的残余铜含量W不大于0.20%。

| 序号 | 牌号      | **化学成分质量分数(%)** |           |           |           |                              |      |      |       |       |
| ---- | --------- | ----------------------- | --------- | --------- | --------- | ---------------------------- | ---- | ---- | ----- | ----- |
| 序号 | 牌号      | C                       | Si        | Mn        | Cr        | 其他                         | Ni ≤ | Cu≤  | P ≤   | S ≤   |
| 1    | 65        | 0.62~0.70               | 0.17~0.37 | 0.50~0.80 | ≤0.25     |                              | 0.25 | 0.25 | 0.035 | 0.035 |
| 2    | 70        | 0.62~0.75               | 0.17~0.37 | 0.50~0.80 | ≤0.25     |                              | 0.25 | 0.25 | 0.035 | 0.035 |
| 3    | 85        | 0.82~0.90               | 0.17~0.37 | 0.50~0.80 | ≤0.25     |                              | 0.25 | 0.25 | 0.035 | 0.035 |
| 4    | 65Mn      | 0.62~0.70               | 0.17~0.37 | 0.90~1.20 | ≤0.25     |                              | 0.25 | 0.25 | 0.035 | 0.035 |
| 5    | 55Si2Mn   | 0.52~0.60               | 1.50~2.00 | 0.60~0.90 | ≤0.35     |                              | 0.35 | 0.25 | 0.035 | 0.035 |
| 6    | 55Si2MnB  | 0.52~0.60               | 1.50~2.00 | 0.60~0.90 | ≤0.35     | B 0.0005~0.004               | 0.35 | 0.25 | 0.035 | 0.035 |
| 7    | 55SiMnVB  | 0.52~0.60               | 0.70~1.00 | 1.00~1.30 | ≤0.35     | V 0.08~0.16, B 0.0005~0.0035 | 0.35 | 0.25 | 0.035 | 0.035 |
| 8    | 60Si2Mn   | 0.56~0.64               | 1.50~2.00 | 0.60~0.90 | ≤0.35     |                              | 0.35 | 0.25 | 0.035 | 0.035 |
| 9    | 60Si2MnA  | 0.56~0.64               | 1.50~2.00 | 0.60~0.90 | ≤0.35     |                              | 0.35 | 0.25 | 0.03  | 0.03  |
| 10   | 60Si2CrA  | 0.56~0.64               | 1.40~1.80 | 0.40~0.70 | 0.70~1.00 |                              | 0.35 | 0.25 | 0.03  | 0.03  |
| 11   | 60Si2CrVA | 0.56~0.64               | 1.40~1.80 | 0.40~0.70 | 0.90~1.20 | V 0.10~0.20                  | 0.35 | 0.25 | 0.03  | 0.03  |
| 12   | 55CrMnA   | 0.52~0.60               | 0.17~0.37 | 0.65~0.95 | 0.65~0.95 |                              | 0.35 | 0.25 | 0.03  | 0.03  |
| 13   | 60CrMnA   | 0.56~0.64               | 0.17~0.37 | 0.70~1.00 | 0.70~1.00 |                              | 0.35 | 0.25 | 0.03  | 0.03  |
| 14   | 60CrMnMoA | 0.56~0.64               | 0.17~0.37 | 0.70~1.00 | 0.70~0.90 | Mo 0.25~0.35                 | 0.35 | 0.25 | 0.03  | 0.03  |
| 15   | 50CrVA    | 0.46~0.54               | 0.17~0.37 | 0.50~0.80 | 0.80~1.10 | V 0.10~0.20                  | 0.35 | 0.25 | 0.03  | 0.03  |
| 16   | 60CrMnBA  | 0.56~0.64               | 0.17~0.37 | 0.70~1.00 | 0.70~1.00 | B 0.0005~0.004               | 0.35 | 0.25 | 0.03  | 0.03  |
| 17   | 30W4Cr2VA | 0.26~0.34               | 0.17~0.37 | ≤0.40     | 2.00~2.50 | V 0.5~0.8, W 4~4.5           | 0.35 | 0.25 | 0.03  | 0.03  |

##### 弹簧钢的力学性能

注：1.表中所列力学性能适用于截面尺寸≤80mm的钢材，≥80mm者允许其δ、ψ值较表内的规定分别降低1个单位(δ)及5个单位(ψ)。
2.除规定热处理温度上下限外，表中热处理温度允许偏差为：淬火5=20℃、回火±50℃，根据需方特殊要求，回火可按±30℃进行。
3.热轧钢材以热处理或不热处理状态交货，冷拉钢材以热处理状态交货。
4.30W4Cr2VA钢除δb外，其他性能检验结果供参考。
5.带*号的55SiMnVB钢热轧材的交货状态下的硬度值HBS不大于341的，其质量如不超过交货量的10％时，允许交货。

| 序号 | 牌号      | 淬火温度 /℃ | 淬火介质 | 回火温度 /℃ | σs/MPa    | σb/MPa | δ5(%) | δ10(%) | ψ(%) | 交货状态                      | 交货状态下布氏硬度 HBS ≤ |
| ---- | --------- | ----------- | -------- | ----------- | --------- | ------ | ----- | ------ | ---- | ----------------------------- | ------------------------ |
| 1    | 65        | 480         | 油       | 500         | 785       | 980    | -     | 9      | 35   | 热轧 / 冷拉 + 热处理          | 285                      |
| 2    | 70        | 830         | 油       | 480         | 835       | 1030   | -     | 8      | 30   | 热轧 / 冷拉 + 热处理          | 321                      |
| 3    | 85        | 820         | 油       | 480         | 980       | 1130   | -     | 6      | 30   | 热轧 / 冷拉 + 热处理          | 302                      |
| 4    | 65Mn      | 830         | 油       | 540         | 785       | 980    | -     | 8      | 30   | 热轧 / 冷拉 + 热处理          | 321                      |
| 5    | 55Si2Mn   | 870         | 油       | 480         | 1175      | 1275   | -     | 6      | 30   | 热轧 / 冷拉 + 热处理          | 321                      |
| 6    | 55Si2MnB  | 870         | 油       | 480         | 1175      | 1275   | -     | 6      | 30   | 热轧 */ 冷拉 + 热处理         | 321                      |
| 7    | 55SiMnVB  | 860         | 油       | 460         | 1225      | 1375   | -     | 5      | 30   | 热轧 */ 冷拉 + 热处理         | 321                      |
| 8    | 60Si2Mn   | 870         | 油       | 480         | 1175      | 1275   | -     | 5      | 25   | 热轧 */ 冷拉 + 热处理         | 321                      |
| 9    | 60Si2MnA  | 870         | 油       | 440         | 1375      | 1570   | -     | 5      | 20   | 热轧 */ 冷拉 + 热处理         | 321                      |
| 10   | 60Si2CrA  | 870         | 油       | 420         | 1570      | 1765   | 6     | -      | 20   | 热轧 + 热处理 / 冷拉 + 热处理 | 321                      |
| 11   | 60Si2CrVA | 850         | 油       | 410         | 1665      | 1865   | 6     | -      | 20   | 热轧 + 热处理 / 冷拉 + 热处理 | 321                      |
| 12   | 55CrMnA   | 830~860     | 油       | 460~510     | σ0.2 1080 | 1225   | 9     | -      | 20   | 热轧 / 冷拉 + 热处理          | 321                      |
| 13   | 60CrMnA   | 830~860     | 油       | 460~520     | σ0.2 1080 | 1225   | 9     | -      | 20   | 热轧 / 冷拉 + 热处理          | 321                      |
| 14   | 60CrMnMoA | -           | -        | -           | -         | -      | -     | -      | -    | 热轧 + 热处理 / 冷拉 + 热处理 | 321                      |
| 15   | 50CrVA    | 850         | 油       | 500         | 1130      | 1275   | 10    | -      | 40   | 热轧 / 冷拉 + 热处理          | 321                      |
| 16   | 60CrMnBA  | 830~860     | 油       | 460~520     | σ0.2 1080 | 1225   | 9     | -      | 20   | 热轧 + 热处理 / 冷拉 + 热处理 | 321                      |
| 17   | 30W4Cr2VA | 1050~1100   | 油       | 600         | 1325      | 1470   | 7     | -      | 40   | 热轧 + 热处理 / 冷拉 + 热处理 | 321                      |

##### 弹簧钢的特性和应用

| 牌号                        | 主要特性                                                     | 应用举例                                                     |
| --------------------------- | ------------------------------------------------------------ | ------------------------------------------------------------ |
| 65、70                      | 经热处理及冷拔硬化后，可得到较高的强度和适当的韧性、塑性；在相同表面状态和完全淬透情况下，疲劳极限不比合金弹簧钢差。但淬透性低，尺寸较大，油中淬不透，水淬则变形。开裂倾向较大，只宜用于较小尺寸弹簧 | 调压调速弹簧、测力弹簧、一般机械上的圆、方螺旋弹簧或拉成钢丝作小型机械上的弹簧 |
| 85                          |                                                              | 汽车、拖拉机或火车等机械上承受振动的扁形板簧和圆形螺旋弹簧   |
| 65Mn                        | 锰提高淬透性，φ12mm 的钢材油中可以淬透，表面脱碳倾向比硅钢小，经热处理后的综合力学性能优于碳钢，但有过热敏感性和回火脆性 | 小尺寸各种扁、圆弹簧、座垫弹簧、弹簧发条，也可制做弹簧环、气门簧、离合器簧片、刹车弹簧、冷卷螺旋弹簧 |
| 55Si2Mn、55Si2MnB           | 硅和锰提高弹性极限和屈强比，提高淬透性，回火稳定性和抗松弛稳定性，过热敏感性也较小，但脱碳倾向较大，尤其是硅与碳含量较大，碳易于石墨化，使钢变脆 | 汽车、拖拉机、机车上的减振板簧和螺旋弹簧，汽缸安全阀，电力机车用升弓钩弹簧，止回阀簧，还可用作 250℃以下使用的螺旋弹簧 |
| 55SiMnVB                    | 合金元素含量低，淬透性比 60Si2Mn 高，韧性、塑性也较高，脱碳倾向小，回火稳定性良好，热加工性能好，成本低 | 代替 60Si2MnA 制作重型，中、小型汽车的板簧和其他中型断面的板簧和螺旋弹簧 |
| 60Si2Mn、60Si2MnA           | 钢的强度和弹性极限较 55Si2Mn 稍高，淬透性也较高，在油中临界淬透直径为 35~73mm，其他性能和 55Si2Mn 钢相同 | 汽车、拖拉机、机车上的减振板簧和螺旋弹簧，汽缸安全阀，止回阀簧，还可用作 250℃以下非腐蚀介质中的耐热弹簧 |
| 60Si2CrA、60Si2CrVA         | 与硅锰钢相比，当塑性相近时，具有较高的抗拉强度和屈服强度，尤其是 60Si2CrVA 有更高的弹性极限，钢的淬透性较大，有回火脆性 | 用于承受高压力及工作温度在 300~350℃以下的弹簧，如调速器弹簧、汽轮机汽封弹簧、破碎机用簧等 |
| 55CrMnA、60CrMnA、60CrMnMoA | 有较高强度、塑性和韧性、淬透性较好、过热敏感性比锰钢低、比硅锰钢高，脱碳倾向比硅锰钢小，回火脆性大 | 用于车辆、拖拉机上制作负荷较重，应力较大的板簧和直径较大的螺旋弹簧 |
| 50CrVA                      | 有良好的力学性能和工艺性能、淬透性较高。加入钒使钢的晶粒细化，降低过热敏感性，提高强度和韧性，具有高的疲劳强度，σ₀.₂/σb 的比值也高。是一种较高级的弹簧钢 | 用作较大截面的高负荷重要弹簧及工作温度 < 300℃的阀门弹簧、活塞弹簧、安全阀弹簧等 |
| 65Si2MnWA                   | 与 60Si2MnA 相比，在高温下有较高的高温强度和硬度，降低过热敏感性，增加了淬透性，特别是提高了承受冲击负荷的能力 | 用于承受高负荷或耐热 (≤350℃)、耐冲击负荷的大截面弹簧         |
| 30W4Cr2VA                   | 由于钨、铬、钒的作用，此钢有良好的室温和高温力学性能，有很高的淬透性和回火稳定性，热加工性能良好 | 用作工作温度 ≤500℃以下的耐热簧，如锅炉主安全阀弹簧、汽轮机汽封弹簧片等 |

##### 弹簧钢中外牌号对照

| 中国GB/T5216 | 国际标准ISO | 原苏联ГOTC | 美国ASTM    | 美国UNS       | 日本JSI                 | 德国DIN         | 英国BS         | 法国NF                        |
| ------------ | ----------- | ---------- | ----------- | ------------- | ----------------------- | --------------- | -------------- | ----------------------------- |
| 65           | Type DC     | 65         | 1064        | G10650        | SWRH67A,SWRH67B,SUP2    | C67,CK67        | 080A67,060A67  | FMR66,FMR68,XC65              |
| 70           | Type DC     | 70         | 1070        | G10700        | SWRH72A,SWRH72B,SWRS72B | CK75            | 070A72,060A72  | FMR66,FMR68,FMR70,FMR72, XC70 |
| 85           | Type DC     | 85         | 10841085    | G10840,G10850 | SUP3                    | CK85            | 060A8,080A86   | FMR86,XC85                    |
| 65Mn         | Type DC     | 65Г        | 1566,C1056  | G15660        | －                      | 65Mn4           | 080A67         | －                            |
| 55Si2Mn      | 56SiCr7     | 55C2Г      | 9255        | H92600        | SUP6,SUP7               | 55Si7           | 251H60,250A53  | 56SC7,55S7                    |
| 55Si2MnB     | －          | －         | －          | －            | －                      | －              | －             | －                            |
| 55SiMnVB     | －          | －         | －          | －            | －                      | －              | －             | －                            |
| 60Si2Mn      | 61SiCr7     | 60C2Г      | 9260        | H92600        | SUP6                    | －              | 251H60         | 61SC7                         |
| 60Si2Mn      | 6,7         | －         | －          | G92600        | SUP7                    | 60Si7,60SiMn5   | 250A58,250A61  | 60S7,60SC7                    |
| 60Si2MnA     | 61SiCr7     | 60C2A      | 9260H       | H92600        | SUP6,SUP7               | 60SICr7         | 251H60         | 61SC7                         |
| 60Si2CrA     | 55SiCr63    | 60C2XA     | －          | －            | SWOSC-V                 | 60SiCr7,67SiCr5 | 685H57         | 60SC7                         |
| 60Si2CrVA    | －          | 60C2XΦA    | －          | －            | －                      | －              | －             | －                            |
| 55CrMnA      | 55Cr3, 8    | －         | 5155        | H51550,G51550 | SUP9                    | 55Cr3           | 525A58, 527A60 | 55C3,55C2                     |
| 60CrMnA      | 55Cr3, 8    | －         | 5160        | H51600,G51600 | SUP9A,SUP11A            | 55Cr3           | 527H60,527A60  | 55Cr3                         |
| 60CrMnMoA    | 60CrMo33,12 | －         | 4161        | G41610,H41610 | SUP13                   | 51CrMoV4        | 705H60,805A60  | －                            |
| 50CrVA       | 51CrV4,13   | 50XΦA      | 6150,H51500 | G61500        | SUP10                   | 50CrV4          | 735A51         | 50CV4                         |
| 60CrMnBA     | 60CrB3,10   | －         | 51B60       | H51601,G51601 | SUP11A                  | 58CrMnB4        | －             | －                            |
| 30W4Cr2VA    | －          | －         | －          | －            | －                      | 30WCrV17.9      | －             | －                            |

## 耐候结构钢(摘自GB/T 4171-2008)

#### 耐候结构钢的化学成分

![耐候结构的化学成分及用途](./耐候结构的化学成分及用途.jpg)

① 为了改善钢的性能，可以添加一种或一种以上的微量合金元素：Nb 0.015%~0.060%，V 0.02%~0.12%，Ti 0.02%~0.10%，Alt≥0.020%。若上述元素组合使用时，应至少保证其中一种元素含量达到上述化学成分的下限规定。

② 可以添加下列合金元素：Mo≤0.30%，Zr≤0.15%。

③ Nb、V、Ti等三种合金元素的添加总量不应超过0.22%。

④ 供需双方协商，S的含量可以不大于0.008%。

⑤ 供需双方协商，Ni含量的下限可不做要求。

⑥ 供需双方协商，C的含量可以不大于0.15%。

#### 耐候结构钢的力学性能和工艺性能

![耐候结构钢的力学性能和工艺性能](./耐候结构钢的力学性能和工艺性能.jpg)

#### 耐候结构钢新旧牌号对照表

| GB/T 4171—2008 | GB/T 4171—2000 | GB/T 4172—2000 | GB/T 18982—2003 | TB/T 1979—2003 |
| -------------- | -------------- | -------------- | --------------- | -------------- |
| Q235NH         | —              | Q235NH         | —               | —              |
| Q295NH         | —              | Q295NH         | —               | —              |
| Q295GNH        | Q295GNHL       | —              | —               | 09CuPCrNi-B    |
| Q355NH         | —              | Q355NH         | —               | —              |
| Q355GNH        | Q345GNHL       | —              | —               | 09CuPCrNi-A    |
| Q415NH         | —              | —              | —               | —              |
| Q460NH         | —              | —              | —               | —              |
| Q500NH         | —              | —              | —               | —              |
| Q550NH         | —              | —              | —               | —              |
| Q265GNH        | Q295GNHL       | —              | —               | 09CuPCrNi-B    |
| Q310GNH        | —              | —              | Q310GNHLJ       | 09CuPCrNi-A    |

#### 耐候结构钢的牌号与国外相近牌号对照表

| GB/T 4171—2008 | ISO 4952:2006 | ISO 5952:2005 | EN 10025-5:2004           | JIS G 3114:2004              | JIS G 3125:2004 | ASTM A242M-04 | ASTM A588M-05 | ASTM A606-04 | ASTM A871M-03 |
| -------------- | ------------- | ------------- | ------------------------- | ---------------------------- | --------------- | ------------- | ------------- | ------------ | ------------- |
| Q235NH         | S235W         | HSA235W       | S235J0W，S235J2W          | SMA400AW，SMA400BW，SMA400CW | —               | —             | —             | —            | —             |
| Q295NH         | —             | —             | —                         | —                            | —               | —             | —             | —            | —             |
| Q295GNH        | —             | —             | —                         | —                            | —               | —             | —             | —            | —             |
| Q355NH         | S355W         | HSA355W2      | S355J0W，S355J2W，S355K2W | SMA490AW，SMA490BW，SMA490CW | —               | —             | Grade K       | —            | —             |
| Q355GNH        | S355WP        | HSA355W1      | S355J0WP，S355J2WP        | —                            | SPA-H           | Type1         | —             | —            | —             |
| Q415NH         | S415W         | —             | —                         | —                            | —               | —             | —             | —            | 60            |
| Q460NH         | S460W         | —             | —                         | SMA570W，SMA570P             | —               | —             | —             | —            | 65            |
| Q500NH         | —             | —             | —                         | —                            | —               | —             | —             | —            | —             |
| Q550NH         | —             | —             | —                         | —                            | —               | —             | —             | —            | —             |
| Q265GNH        | —             | —             | —                         | —                            | —               | —             | —             | —            | —             |
| Q310GNH        | —             | —             | —                         | —                            | SPA-C           | —             | —             | Type4        | —             |

注：1．本表只是钢级的对照，未包括牌号的质量等级。

2．A242M、A588M、A606等标准中只规定一个钢级，没有牌号，但有多个化学成分与其对应，本表只列出与本标准相似的化学成分的代号。
