Repository: prodafe/BrianRAG

# **BrianRAG**

## 项目开发者：Brian
（以下是作者本人，不接受反驳）
https://img.shields.io/badge/python-3.10%252B-blue

https://img.shields.io/badge/License-Apache%25202.0-green.svg

https://img.shields.io/badge/Streamlit-1.30+-red

https://img.shields.io/badge/LangGraph-0.2.0+-orange

BrianRAG 是一个功能完备、可扩展的企业级本地知识库问答系统。它基于 RAG（检索增强生成） 架构，支持多格式文档、混合检索、知识图谱、多模态智能体、自我修正、异步索引、用户反馈闭环以及超参数自动调优等高级特性。所有处理均在本地完成，确保数据隐私与安全。

## 🔗 GitHub 仓库 | 📖 在线文档 | 🐛 问题反馈

#### ✨ 核心特性

📄 多格式文档支持：txt, pdf, md, docx, html, csv, 图片（jpg, png等）……

🔍 混合检索：BM25 关键词 + FAISS 向量检索，可调节权重 α

📊 知识图谱增强：自动提取实体关系，支持多跳推理与实体规范化

🖼️ 多模态理解：图文混合问答，支持表格/图表解析（Qwen2.5-VL）

🤖 智能体模式：基于 LangGraph 的自主决策与工具调用

🔄 自我修正：答案质量自评，低分时自动改写查询并重试

⚡ 异步索引：后台构建索引，前端不阻塞，实时进度条

File: data/udoc/机械电气/机械/基础知识/机械工程材料(金属)/钢铁材料的基本知识/钢铁材料的分类.md
---
title: 钢铁材料的分类
description: 
published: true
date: 2026-04-01T07:38:20.460Z
tags: 公开
editor: markdown
dateCreated: 2026-04-01T01:38:48.075Z
---

# 钢铁材料的分类

- 生铁的分类
- 铸铁的分类
- 钢的分类

## 生铁的分类

| 分类方法     | 分类名称              | 说 明                                                        |
| ------------ | --------------------- | ------------------------------------------------------------ |
| 按用途分     | 炼钢生铁              | 炼钢生铁是指用于平炉、转炉炼钢用的生铁，一般含硅量较低(ωSi不大于1.75%)，含硫量较高(ωS不大于0.07%)。它是炼钢用的主要原料，在生铁产量中占80%～90%。炼钢生铁质硬而脆，断口呈白色，所以也叫白口铁 |
|              | 铸造生铁              | 铸造生铁是指用于铸造各种生铁铸件的生铁，俗称翻砂铁。一般含硅量较高(ωSi达3.75%)，含硫量稍低(ωS不大于0.06%)。它在生铁产量中约占10%，是钢铁厂中的主要商品铁，其断口为灰色，所以也叫灰口铁 |
| 按化学成分分 | 普通生铁              | 普通生铁是指不含其他合金元素的生铁，如炼钢生铁，铸造生铁都属于这一类生铁 |
|              | 特种生铁-天然合金生铁 | 天然合金生铁是指用含有共生金属如铜、钒、镍等的铁矿石或精矿，用还原剂还原而炼成的一种特种生铁，它含有一定量的合金元素(一种或多种，由矿石的成分来决定)，可用来炼钢，也可用于铸造 |
|              | 特种生铁-铁合金       | 铁合金和天然合金生铁不同之处，是在炼铁时特意加入其他成分，炼成含有多种合金元素的特种生铁。铁合金是炼钢的原料之一，也可用于铸造。在炼钢时作钢的脱氧剂和合金元素添加剂，用以改善钢的性能 铁合金的品种很多，如按所含的元素来分，可分为：硅铁、锰铁、铬铁、钨铁、钼铁、钛铁、钒铁、磷铁、硼铁、镍铁、铌铁、硅锰合金、稀土合金等等，其中用量最大的是锰铁、硅铁和铬铁。按照生产方法的不同，铁合金通常又分为：高炉铁合金、电炉铁合金、炉外法铁合金、真空碳还原铁合金等 |



## 铸铁的分类

| 分类方法               | 分类名称 | 说明                                                         |
| ---------------------- | -------- | ------------------------------------------------------------ |
| 按冶炼方法分           | 平炉钢   | 平炉钢是指用平炉炼钢法所炼制出来的钢，按炉衬材料的不同，分酸性和碱性两种，一般平炉都是碱性的，只有特殊情况下才在酸性子炉内炼制。平炉炼钢法具有原料范围宽，设备能力大、品种多、质量好等优点，在 20 世纪 50 年代前，平炉钢在世界总产量中占绝对优势，以后由于氧气顶吹转炉炼钢法的出现很快使平炉相形见绌，现在世界各国都有停建平炉的趋势。平炉钢的主要品种是普碳钢、低合金钢和优质碳素钢。 |
|                        | 转炉钢   | 转炉钢是指用转炉炼钢法所炼制出来的钢，除分为酸性和碱性转炉钢外，还可分为底吹、侧吹、顶吹和空气吹炼、纯氧吹炼等转炉。它们常常混合使用，例如：贝氏为底吹酸性转炉钢，托马斯钢为底吹碱性转炉钢。我国现在大量生产的为侧吹碱性转炉钢和氧气顶吹转炉钢，氧气顶吹转炉钢具有生产速度快、质量高、成本低、投资少、基建快等一系列优点，是当代炼钢的主要方法。转炉钢的主要品种是普碳钢，氧气顶吹转炉亦生产优质碳素钢和合金钢。 |
|                        | 电炉钢   | 电炉钢是指用电炉炼钢法所炼制出来的钢，可分为电弧钢、感应电炉钢、真空感应电炉钢、电渣炉钢、真空自耗炉钢、电子束钢等。工业上大量生产的，主要是碱性电弧钢，品种是优质钢和合金钢。 |
| 按脱氧程度和浇注制度分 | 沸腾钢   | 这是脱氧不完全的钢，浇注时在钢锭模里产生沸腾，因而得名，其特点是收得率高、成本低、表面质量及深冲性能好；但成分偏析大、质量不均匀，耐腐蚀性和机械强度较差。这类钢大量用以轧制普通碳素钢的型钢和钢板。 |
|                        | 镇静钢   | 它是脱氧完全的钢，在浇注时钢液镇静，没有沸腾现象，所以称镇静钢。其特点是成分偏析少、质量均匀，但金属的收得率低（缩孔多），成本比较高。一般合金钢和优质碳素钢都是镇静钢。 |
|                        | 半镇静钢 | 它是脱氧程度介于沸腾钢和镇静钢之间的钢，浇注时沸腾现象较沸腾钢弱。钢的质量、成本和收得率也介于沸腾钢和镇静钢之间。它的生产较难控制，故目前在钢的生产中所占比重不大。 |
| 按化学成分分           | 碳素钢   | 碳素钢是指含碳量 ω<sub>C</sub>低于 2%，并含有少量锰、硅、硫、磷、氧等杂质元素的铁碳合金。按其含碳量的不同可分为：1) 工业纯铁 — 含碳量 ω<sub>C</sub>≤0.04% 的铁碳合金2) 低碳钢 — 含碳量 ω<sub>C</sub>≤0.25% 的钢3) 中碳钢 — 含碳量 ω<sub>C</sub>>0.25%~0.60% 的钢4) 高碳钢 — 含碳量 ω<sub>C</sub>>0.60% 的钢此外，按照钢的质量和用途的不同，碳素钢通常又分为：普通碳素结构钢、优质碳素结构钢和工具碳素钢三大类。 |
|                        | 合金钢   | 合金钢是指在碳素钢的基础上，为了改善钢的性能，在冶炼时特意加入一些合金元素（如铬、镍、硅、锰、钼、钨、钒、钛、硼等）而炼成的钢。按其合金元素的种类不同，可分为：铬钢、锰钢、铬锰钢、铬镍钢、铬钼钢、硅锰钢、硅锰钼钢、铬镍钼钢、钒钢等许多钢组。按其合金元素的总含量，可分为：1) 低合金钢 — 合金元素总质量分数≤5%2) 中合金钢 — 合金元素总质量分数 5%~10%3) 高合金钢 — 合金元素总质量分数 > 10%按照钢中主要合金元素的种类，又可分为：1) 三元合金钢 — 除铁、碳以外，还含有另一种合金元素的钢，如锰钢、铬钢、硼钢、钼钢、硅钢、镍钢等2) 四元合金钢 — 除铁、碳以外，还含有另外两种合金元素的钢，如硅锰钢、锰硼钢、铬锰钢、铬镍钢等3) 多元合金钢 — 除铁、碳以外，还含有另外三种或三种以上合金元素的钢，如铬锰钛钢、硅锰钼钒钢等。 |

## 钢的分类

| 分类方法         | 分类名称                                   |                    | 说明                                                         |
| ---------------- | ------------------------------------------ | ------------------ | ------------------------------------------------------------ |
| 按冶炼方法分     | 按冶炼设备分                               | 平炉钢             | 平炉钢是指用平炉炼钢法所炼制出来的钢，按炉衬材料的不同，分酸性和碱性两种，一般平炉都是碱性的，只有特殊情况下才在酸性子炉内炼制。平炉炼钢法具有原料范围宽，设备能力大、品种多、质量好等优点，在20世纪50年代前，平炉钢在世界总产量中占绝对优势，以后由于氧气顶吹转炉炼钢法的出现很快使平炉相形见绌，现在世界各国都有停建平炉的趋势。平炉钢的主要品种是普碳钢、低合金钢和优质碳素钢 |
|                  |                                            | 转炉钢             | 转炉钢是指用转炉炼钢法所炼制出来的钢，除分为酸性和碱性转炉钢外，还可分为底吹、侧吹、顶吹和空气吹炼、纯氧吹炼等转炉钢。它们常常混合使用，例如：贝氏炉为底吹酸性转炉钢，托马斯钢为底吹碱性转炉钢。我国现在大量生产的为侧吹碱性转炉钢和氧气顶吹转炉钢，氧气顶吹转炉钢具有生产速度快、质量高、成本低、投资少、基建快等一系列优点，是当代炼钢的主要方法。转炉钢的主要品种是普碳钢，氧气顶吹转炉亦生产优质碳素钢和合金钢 |
|                  |                                            | 电炉钢             | 电炉钢是指用电炉炼钢法所炼制出来的钢，可分为电弧炉钢、感应电炉钢、真空感应电炉钢、电渣炉钢、真空自耗炉钢、电子束炉钢等。工业上大量生产的，主要是碱性电弧炉钢，品种是优质钢和合金钢 |
|                  | 按脱氧程度和浇注制度分                     | 沸腾钢             | 这是脱氧不完全的钢，浇注时在钢锭模里产生沸腾，因而得名，其特点是收得率高、成本低、表面质量及深冲性能好；但成分偏析大、质量不均匀，耐腐蚀性和机械强度较差。这类钢大量用以轧制普通碳素钢的型钢和钢板 |
|                  |                                            | 镇静钢             | 它是脱氧完全的钢，在浇注时钢液镇静，没有沸腾现象，所以称镇静钢。其特点是成分偏析少、质量均匀，但金属的收得率低（缩孔多），成本比较高。一般合金钢和优质碳素钢都是镇静钢 |
|                  |                                            | 半镇静钢           | 它是脱氧程度介于沸腾钢和镇静钢之间的钢，浇注时沸腾现象较沸腾钢弱。钢的质量、成本和收得率也介于沸腾钢和镇静钢之间。它的生产较难控制，故目前在钢的生产中所占比重不大 |
| 按化学成分分     |                                            | 碳素钢             | 碳素钢是指含碳量ωC低于2％，并含有少量锰、硅、硫、磷、氧等杂质元素的铁碳合金。按其含碳量的不同可分为： 1)工业纯铁——为含碳量ωC≤0.04％的铁碳合金 2)低碳钢——为含碳量ωC≤0.25％的钢 3)中碳钢——为含碳量ωC＞0.25％～0.60％的钢 4)高碳钢——为含碳量ωC＞0.60％的钢 此外，按照钢的质量和用途的不同，碳素钢通常又分为：普通碳素结构钢、优质碳素结构钢和工具碳素钢三大类 |
|                  |                                            | 合金钢             | 合金钢是指在碳素钢的基础上，为了改善钢的性能，在冶炼时特意加入一些合金元素(如铬、镍、硅、锰、钼、钨、钒、钛、硼……等)而炼成的钢 按其合金元素的种类不同，可分为：铬钢、锰钢、铬锰钢、铬镍钢、铬钼钢、硅锰钢、硅锰钼钒钢、铬镍钼钢、锰钒硼钢……等许多钢组 按其合金元素的总含量，可分为： 1)低合金钢——这类钢的合金元素总质量分数≤5％ 2)中合金钢——这类钢的合金元素总质量分数＞5％～10％ 3)高合金钢——这类钢的合金元素总质量分数＞10％ 按照钢中主要合金元素的种类，又可分为： 1)三元合金钢——指除铁、碳以外，还含有另一种合金元素的钢，如锰钢、铬钢、硼钢、钼钢、硅钢、镍钢等 2)四元合金钢——指除铁、碳以外，还含有另外两种合金元素的钢，如：硅锰钢、锰硼钢、铬锰钢、铬镍钢等 3)多元合金钢——指除铁、碳以外，还含有另外三种或三种以上合金元素的钢，如：铬锰钛钢、硅锰钼钒钢等 |
| 按用途分         | 结构钢                                     | 建筑及工程用结构钢 | 建筑及工程用结构钢，简称建造用钢，它是指用于建筑、桥梁、船舶、锅炉或其他工程上制作金属结构件的钢。这类钢大多为低碳钢，因为它们多要经过焊接施工，含碳量不宜过高，一般都是在热轧供应状态或正火状态下使用 属于这一类型的钢，主要有： ①普通碳素结构钢——按用途又分为：a.一般用途的普碳钢 b.专用普碳钢 ②低合金钢——按用途又分为：a.低合金结构钢 b.耐腐蚀用钢 c.低温用钢 小钢筋钢 e.钢轨钢 f.耐磨钢 g.特殊用途的专用钢 |
|                  |                                            | 机械制造用结构钢   | 机械制造用结构钢是指用于制造机械设备上上结构零件的钢。这类钢基本上都是优质钢或高级优质钢，它们往往要经过热处理、冷塑成形和机械切削加工后才能使用 属于这一类型的钢，主要有： ①优质碳素结构钢 ②合金结构钢 上述两种钢按其工艺特征分为： 调质结构钢 表面硬化结构钢(渗碳钢、渗氮钢、液体碳氮共渗钢、表面淬火用钢) 冷塑性成型用钢(如冷冲压钢、冷镦钢、冷挤压用钢等) ③易切结构钢 ④弹簧钢 ⑤滚动轴承钢 |
|                  | 工具钢                                     |                    | 工具钢是指用于制造各种工具的钢 这类钢按其化学成分，通常分为：1)碳素工具钢 2)合金工具钢 3)高速钢 按照用途又可分为：1)刃具钢(或称刀具钢) 2)模具钢(包括冷作模具钢和热作模具钢) 3)量具钢 |
|                  | 特殊钢                                     |                    | 特殊钢是指用特殊方法生产、具有特殊物理、化学性能或力学性能的钢 属于这一类型的钢，主要有：1)不锈耐酸钢 2)耐热不起皮钢 3)高电阻合金4)低温用钢 5)耐磨钢 6)磁钢(包括硬磁钢和软磁钢) 7)抗磁钢 8)超高强度钢(指σb≥1400MPa的钢) |
|                  | 专业用钢                                   |                    | 这是指各个工业部门专业用途的钢。例如；农机用钢、机床用钢、重型机械用钢、汽车用钢、航空用钢、宇航用钢、石油机械用钢、化工机械用钢、锅炉用钢、电工用钢、焊条用钢……等 |
| 按金相组织分     | 按退火后的金相组织分                       | 亚共析钢           | 含碳量ωC小于0.80％，组织为游离铁素体+珠光体                  |
|                  |                                            | 共析钢             | 含碳量ωC为0.80％，组织全部为珠光体                           |
|                  |                                            | 过共析钢           | 含碳量ωC大于0.80％，组织为游离碳化物＋珠光体                 |
|                  |                                            | 莱氏体钢           | 实际上也是过共析钢，但其组织为碳化物和奥氏体的共晶体，通常把它另分为一类 |
|                  | 按正火后的金相组织分                       | 珠光体钢、贝氏体钢 | 当合金元素含量较少，于空气中冷却可得到珠光体或索氏体、托氏体的，就属于珠光体钢，若得到贝氏体组织的，就属于贝氏体钢 |
|                  |                                            | 马氏体钢           | 当合金元素含量较高，于空气中冷却，可得到马氏体组织的，称为马氏体钢 |
|                  |                                            | 奥氏体钢           | 当合金元素含量很多时，在空气中冷却，奥氏体直到室温仍不转变的，称为奥氏体钢 |
|                  |                                            | 碳化物钢           | 当含碳量较高并含有大量碳化物组成元素时，于空气中冷却，可得到由碳化物及其基体组织（珠光体或马氏体，奥氏体）所构成的混合物组织的，称为碳化物钢。最典型的碳化物钢时高速钢 |
|                  | 按加热、冷却时有无相变和室温时的金相组织分 | 铁素体钢           | 这类钢含碳量很低并含有多量的形成或稳定铁素体的元素，如铬、硅等，以致加热或冷却时，始终保持铁素体组织 |
|                  |                                            | 半铁素体钢         | 这类钢含碳量较低并含有较多的形成或稳定铁索体的元素(如铬、硅)，在加热或冷却时，只有部分发生α->γ相变，其他部分始终保持α相的铁素体组织 |
|                  |                                            | 半奥氏体钢         | 这类钢含有一定的形成或稳定奥氏体的元素(如镍、锰)，以致在加热或冷却时，只有部分发生α->γ相变，其他部分始终保持γ相的奥氏体组织 |
|                  |                                            | 奥氏体钢           | 这类钢含有多量的形成或稳定奥氏体的元素＋如锰、镍等，以致加热或冷却时，始终保持奥氏体组织 |
| 按品质分         | 普通钢                                     |                    | 这类钢含杂质元素较多，其中ωP与ωS均被限制在0.07％以内，主要用作建筑结构和要求不太高的机械零件，属于这一类的钢如：普通碳素钢、低合金结构钢等 |
|                  | 优质钢                                     |                    | 这类钢含杂质元素较少，质量较好，其中硫与磷的含量ωS，ωP均被限制在0.04％以内，主要用作机械，结构零件和工具。属于这一类的钢有：优质碳素结构钢、合金结构钢、碳素工具钢和合金工具钢、弹簧钢、轴承钢等 |
|                  | 高级优质钢                                 |                    | 这类钢含杂质元素极少，其中硫、磷含量ωS、ωP均被限制在0.03％以内，主要用作重要的机械结构零件和工具，属于这一类的钢，大多是合金结构钢和工具钢，为了区别于一般优质钢，这类钢的钢号后面，通常加符号“A”或汉字“高”以便区别 |
| 按制造加工形式分 | 铸钢                                       |                    | 铸钢是指采用铸造方法而生产出来的一种钢铸件，其含碳量ωC一般在0.15％～0.60％之间。铸钢件由于铸造性能差，常常需要用热处理和合金化等方法来改善其组织和性能，在机械制造业中，铸钢主要用于制造一些形状复杂、难于进行锻造或切削加工成形而又要求较高的强度和蛆性的零件。按照化学成分，铸钢一般分为铸造碳钢和铸造合金钢两大类，按照用途，铸钢又可分为铸造结构钢、铸造特殊钢和铸造工具钢三大类 |
|                  | 锻钢                                       |                    | 锻钢是指采用锻造方法而生产出来的各种锻材和锻件，锻钢件的质量比铸钢件高，能承受大的冲击力作用，塑性、韧性和其他方面的力学性能也都比铸钢件高，所以凡是一些重要的机器零件都应当采用锻钢件。在冶金工厂，某些截面较大的型钢，也采用锻造方法，生产和供应一定规格的锻材，如锻制圆钢、方钢和扁钢等 |
|                  | 热轧钢                                     |                    | 热轧钢是指用热轧方法而生产出来的各种热轧钢材。大部分钢材都是采用热轧轧成的，热轧常用来生产型钢、钢管、钢板等大型钢材，也用于轧制线材 |
|                  | 冷轧钢                                     |                    | 冷轧钢是指用冷轧方法而生产出来的各种冷轧钢材。与热轧钢相比，冷轧钢的特点是表面光洁，尺寸精确，力学性能好。冷轧常用来轧制薄板，钢带和钢管 |
|                  | 冷拔钢                                     |                    | 冷拔钢是指用冷拔方法而生产出来的各种冷拔钢材，冷拔钢的特点是：精度高，表面质量好。冷拔主要用于生产钢丝，也用于生产直径再50mm以下的圆钢和六角钢，以及直径在76mm以下的钢管 |

File: data/udoc/机械电气/机械/基础知识/机械工程材料(金属)/钢铁材料的基本知识/钢铁材料的热处理.md
---
title: 钢铁材料的热处理
description: 
published: true
date: 2026-04-01T07:38:55.540Z
tags: 公开
editor: markdown
dateCreated: 2026-04-01T02:59:26.111Z
---

# 钢铁材料的热处理

- 铁碳合金的基本组织
- 退火、正火
- 淬火
- 回火
- 时效及热处理
- 表面淬火
- 渗碳
- 渗氮
- 碳氮共渗(氰化)
- 渗金属及其他
- 形变热处理

## 铁碳合金的基本组织

| 序号 | 名称       | 说明                                                         |
| ---- | ---------- | ------------------------------------------------------------ |
| 1    | 晶粒、晶界 | 多晶体物质在结晶时，由于众多晶核同时生长，互相妨碍，以致不能自由长大，长到互相接触时停止生长，形成的无规则外形的晶体颗粒称为晶粒。晶粒与晶粒之间的分界称为晶界 |
| 2    | 相、相界   | 在金属或合金中，凡具有均匀的物理和化学性能成分相同、结构相同并有界面相互隔开的均匀组成部分，称为相。相与相之间的界面，称为相界 |
| 3    | 固溶体     | 组成合金的一种金属元素的晶体中溶有另一种元素的原子形成的固态相，称为固溶体。固溶体一般有较高的强度、良好的塑性、耐蚀性以及高的电阻和磁性 |
| 4    | 金属化合物 | 合金中不同元素的原子相互作用形成的、晶格类型和性能都完全不同于其组成元素的，具有金属特性的固态相，称为金屑化合物。金屑化合物多数具有熔点高、硬而脆的特点，是合金中很重要的强化相 |
| 5    | 奥氏体     | 奥氏体是碳和其他元素溶解在γ-Fe中的固溶体。奥氏体具有面心立方晶格、塑性好，一般在高温下存在 |
| 6    | 铁素体     | 铁素体是碳和其他元素溶解在α-Fe中的固溶体。铁素体具有体心方立晶格，含碳量极少，其性能与纯铁极为相似，也叫纯铁体 |
| 7    | 渗碳体     | 渗碳体是铁和碳的化合物，也称碳化三铁(Fe3C)，含碳量(Wc)为6.69％，具有复杂的晶格结构。其性能硬而脆，几乎没有塑性 |
| 8    | 珠光体     | 珠光体是铁素体和渗碳体相间排列的片层状组织。因其显微组织有指纹状的珍珠光泽而得名。珠光体的力学性能介于铁素体和渗碳体之间，强度、硬度适中，并有良好的塑性和韧性 |
| 9    | 莱氏体     | 莱氏体是铁碳合金中的一种共晶组织。在高温由奥氏体和渗碳体、在室温由珠光体和渗碳体构成。含碳(wc)4.3％，性硬而脆。通常仅存在于白口铁中，在某些高碳高合金钢(例如：高速工具钢、Crl2型合金工具钢）中，也会出现，但数量较少 |
| 10   | 索氏体     | 索氏体也称细珠光体，属珠光体类组织。是奥氏体在低于珠光体形成温度分解而成的铁索体和渗碳体的混合体，其层片比珠光体细，仅在高倍显微镜下才能辨别出来。硬度、强度和冲击韧性都较珠光体为高 |
| 11   | 托氏体     | 托氏体也称极细珠光体，也属珠光体类组织。由奥氏体在低于索氏体形成温度分解而成的铁素体和渗碳体的混合体，其层片比索氏体更细，只有在电子显微镜下，才能辨别出来。其强度和硬度均高于索氏体 |
| 12   | 贝氏体     | 贝氏体是过饱和铁索体和渗碳体的混合物，又分为上贝氏体和下贝氏体。下贝氏体性能优于上贝氏体 |
| 13   | 马氏体     | 马氏体通常是指碳在α-Fe中的过饱和固溶体。钢中马氏体的硬度随含碳量的增加而提高。高碳马氏体硬度高而脆，低碳马氏体则有较高的韧性。但无论含碳多少，马氏体都是奥氏体转变产物中硬度最高的 |
| 14   | 带状碳化物 | 含铬滚动轴承钢钢锭中的结晶偏析在热加工变形中延伸而成的碳化物富集带，叫带状碳化物。带状碳化物严重时会造成轴承零件淬火、回火后硬度、组织不均匀等缺陷 |
| 15   | 网状碳化物 | 过剩碳化物在晶粒边界上析出所形成的网络，即通常所称的碳化物不均匀度，网状碳化物增加钢的脆性，降低韧性 |
| 16   | 带状组织   | 经热加工后的低碳结构钢显微组织中，铁素体和珠光体沿加工方向平行成层分布的条带组织，即通称的带状组织。带状组织使钢的力学性能呈各向异性，顺加工方向的性能提高，垂直加工方向的韧性、塑性降低 |
| 17   | 脱碳       | 热加工或热处理时，钢材表面由于受炉气作用，失去全部或部分碳量，称为脱碳，标准中规定的脱碳层有全脱碳层和总脱碳层(全脱碳层+部分脱碳层)两种。钢材表面脱碳会大大降低表面硬度和耐磨性，并使轴承钢和弹簧钢的疲劳极限降低 |

## 退火、正火

| 工艺名称       | 目的                                                         | 应用范围                                                     | 备注                                                         |
| -------------- | ------------------------------------------------------------ | ------------------------------------------------------------ | ------------------------------------------------------------ |
| 完全退火       | （1）细化晶粒。 （2）消除魏氏组织和带状组织。 （3）降低硬度，提高塑性，利于切削加工。 （4）消除内应力。 （5）对于铸件可消除粗晶，提高冲击韧性、塑性和强度 | （1）用于亚共析钢的中小型铸件、锻件和热轧钢材。 （2）用于亚共析钢的预先热处理 | （1）不能用于过共析钢，否则会使过共析钢形成网状碳化物，降低其韧性。 （2）对于大型铸、锻件采用完全退火，由于应力作用，易造成变形、开裂，所以要及时消除应力 |
| 不完全退火     | （1）降低硬度，提高塑性，改善切削加工性。 （2）消除内应力。 （3）得到球状珠光体 | （1）用于无网状碳化物组织的过共析钢，很少用于亚共析钢。 （2）用于高碳钢和轴承钢的预先热处理 | 当过共析钢中存在网状碳化物时，必须采用正火消除后，方可采用不完全退火 |
| 球化退火       | （1）获得球状珠光体，消除过共析钢中的轻微网状组织。 （2）降低硬度，提高塑性和韧性。 （3）改善切削加工性。 (4)做为淬火前的预备热处理 | 用于改善ωc大于0.65％的碳素工具钢、合金工具钢及轴承钢的组织；从而获得良好的加工性能，并为最后热处理做好组织准备 | 球化退火是不完全退火的特例和发展                             |
| 等温退火       | （1）采用等温退火，由于奥氏体等温分解是在恒温下进行，因而所得到的珠光体组织均匀（特别是对于大截面的零件），从而获得均匀的力学性能。 （2）采用等温退火，可以使采用一般退火方法难于得到珠光体组织的钢得到珠光体，以利切削加工，并缩短生产周期 | （1）可根据等温退火的目的，在生产中广泛采用，特别是亚共析钢和共析钢 （2）合金钢的退火，几乎用等温退火代替历来采用的完全退火 | 不同等温温度所得到的晶粒度和硬度不同，等温温度高，晶粒较粗、硬度低，反之，晶粒较细、硬度高 |
| 扩散退火       | 消除铸锭和铸件的枝状偏析，使成分和组织均匀化，提高性能，同时也便于切削加工 | （1）主要用于铸锭和大型铸件。 （2）对于高合金钢锻件采用扩散退火，是为以后的热处理和机械加工做组织准备 | 因扩散退火生产周期长，电能或燃料消耗大，因此，一般要求不太严的零件不采用扩散退火 |
| 再结晶退火     | （1）冷变形后的金属。经再结晶退火，可以消除加工硬化，从而消除内应力，降低硬度，提高塑性，以利于继续进行机械加工。 （2）热加工后，由于冷却速度快，再结晶进行得不完全，因而内应力大，硬度高，必须进行再结晶退火 | （1）用于恢复冷变形前的组织与性能(例如：冷轧、冷拉和冷冲制件)并消除内应力。 （2）用于冷变形的中间工序，以利于进一步加工 | 当钢件冷变形不均匀或处于临界变形量（5％～15％）左右时，施以再结晶退火，易造成晶粒粗大 |
| 去除应力退火   | （1）消除内应力、稳定尺寸，减少加工和使用过程中的变形。 （2）降低硬度，便于切削加工 | （1）用于铸锻件和焊接件，如床身、发动机缸体、变速箱壳体等。 （2）用于高合金钢，主要是降低硬度，改善切削加工性能。 （3）对于高精度零件，为消除切削加工后的应力，稳定尺寸，采用更低温度（200～400℃）长时间保温 | （1）对于大工件和装炉量大时，可适当延长保温时间。 （2）对于一般铸件消除应力时，为避免造成第二阶段石墨化而引起强度降低，加热温度不应超过600℃ |
| 高温退火       | 消除白口及游离渗碳体，并使渗碳体分解，改善切削性，提高塑性和韧性 | 用于灰铸铁、球墨铸铁件(出现白口时)                           | 对于可锻铸铁一般不采用                                       |
| 可锻化退火     | 使渗碳体发生分解，而获得团絮状石墨，从而使强度和塑性有明显提高 | 用于白口铁转变为可锻铸铁                                     | 退火冷却时，如果在650℃以前出炉空冷，则韧性好，但炉冷时存在脆性 |
| 高温石墨化退火 | 消除铸态组织中的游离渗碳体，改善切削性、降低脆性及提高力学性能 | 多用于球墨铸铁(出现一定数量的游离渗碳体而造成白口时)         | 在冷却时，如果在600～400℃范围内缓冷时，则出现脆性，所以，在退火温度保温后，炉冷至600℃左右应立即出炉空冷 |
| 低温石墨化退火 | 为了获得高韧性铁素体基体的球墨铸铁                           | 多用于球墨铸铁(铸态组织中只出现珠光体而无游离渗碳体时)       | 如果在基体组织中不允许存在珠光体时，其加热保温时间应适当延长，反之，则可稍缩短 |
| 低温退火       | 降低铸件的脆性，改善切削性及提高韧性                         | 多用于灰铸铁和球墨铸铁（不出现渗碳体而只出现珠光体时）       | 如果铸态组织中存在游离渗碳体时，不采用这种退火，而采用高温退火 |
| 正火           | （1）提高低碳钢的硬度，改善切削加工性。 （2）细化晶粒改善组织（如消除魏氏组织、带状组织、大块状铁素体和网状碳化物）为最后热处理作组织准备。 （3）消除内应力，提高低碳钢性能，作为最后热处理 | （1）主要用于低碳钢、中碳钢和低合金钢，对于高碳钢和高碳合金钢不常采用（仅当有网状碳化物时采用），因为高碳钢和高碳合金钢正火后会发生马氏体转变 （2）用于淬火返修件，消除内应力和细化组织，以防重淬时产生变形和开裂 | 正火与退火比较，生产周期短，设备利用率高。另外，尚可提高钢的力学性能，因此，可根据材料和技术要求，在某些情况下用正火代替退火 |
| 高温正火       | 提高组织均匀性，改善切削性，提高强度、硬度、耐磨性，或消除白口及游离渗碳体 | 主要用于要求强度高，耐磨性好的球墨铸铁件                     | 铸态组织中存在游离渗碳体时，正火温度取上限；含硅量较高的铸件应采用较快的速度冷却，以防出现石墨化现象 |
| 低温正火       | 获得良好的强度、韧性和塑性                                   | 主要用于强度、韧性要求较高，而对耐磨性要求不很高的球墨铸铁件 | 利用地方生铁熔铸球墨铸铁时，由于含硫、磷量较高，而难以保证塑性、韧性指标。采用低温正火恰好可以弥补由此而引起的塑性、韧性的不足 |

## 淬火

| 工艺名称 | 目的                                                         | 应用范围                                                     | 备注                                                         |
| -------- | ------------------------------------------------------------ | ------------------------------------------------------------ | ------------------------------------------------------------ |
| 单液淬火 | (1)获得马氏体组织，提高工件的硬度、强度和耐磨性。 (2)淬火与随后的回火工序相结合，使工件获得良好的综合力学性能。 (3)改变某些钢的物理和化学性能 | (1)仅适用于形状简单的淬火件。 (2)碳钢直径超过12～15mm的采用水淬。 (3)直径较小的碳钢件或合金钢件采用油淬 | 单液淬火的优点是操作简单，且易实现淬火机械化和自动化；但其缺点是水淬容易变形、开裂，油淬容易产生硬度不足或硬度不均匀等现象 |
| 双液淬火 | (1)获得马氏体组织，提高工件的硬度、强度和耐磨性。 (2)减少淬火工件的内应力，避免变形和开裂(因为奥氏体转变为马氏体是在比较缓慢的冷却条件下进行的) | 主要用于形状比较复杂的碳素钢（特别是高碳钢）淬火件           | (1)典型的双液淬火操作是先水后油，即水淬油冷。 （2）严格控制在强冷却介质(如水)中的冷却时间，同时工件从强冷却介质中移人弱介质(如油)中时，速度要快 |
| 分级淬火 | (1)同单液淬火法。 (2)减少淬火工件的内应力，比双液淬火更有效地避免变形和开裂(因为奥氏体转变为马氏体是在更缓慢 的冷却条件下进行的) | 适用于形状复杂，直径不大于10～12mm的碳钢淬火件和直径不大于20～30mm的合金钢淬火件；也可用于要求变形小、精度高的滚动轴承和齿轮 | 这种淬火方法所使用的冷却剂，一般是先在熔盐中进行，然后再在空气中冷却。工件尺寸过大，会使淬火介质温度升高，难于达到临界淬火速度 |
| 等温淬火 | (1)获得下贝氏体，更有效地减少淬火工件的变形与开裂倾向。 2)在相同硬度下，比其他淬火方法使工件获得更高的塑性和韧性 | 适用于形状复杂，且要求较高硬度和冲击韧性的淬火工件，如弹簧、齿轮、丝锥等 | 等温冷却的时间和温度，按各钢种的C－曲线而定。尺寸较大的工件可采用复合等温淬火，先在水或油中快冷一下再进入等温浴槽 |

## 回火

| 工艺名称 | 目的                                                         | 应用范围                                                     | 备注                                                         |
| -------- | ------------------------------------------------------------ | ------------------------------------------------------------ | ------------------------------------------------------------ |
| 低温回火 | 获得回火马氏体，使工件具有高硬度和高耐磨性，同时韧性和稳定性得到改善 | 用于要求高硬度和耐磨工件的处理，如刃具、量具、冷冲模、渗碳零件及滚动轴承等 | (1)钢件经淬火后，为消除淬火应力、稳定组织、获得所要求的性能，必须随即进行回火 (2)回火后的组织，视回火温度而定 |
| 中温回火 | 获得回火托氏体，使工件具有足够的硬度，高的弹性极限和一定的韧性 | 用于处理弹簧、发条和热锻模具等                               | (1)具有第二类回火脆性倾向的钢，回火后需水冷或油冷 （2）要避免第一类(不可逆)回火脆性(250～400℃)的温度范围内进行回火 |
| 高温回火 | 获得回火索氏体，使工件具有良好的综合力学性能(即高的强度和良好的塑性、韧性相配合) | 主要用于处理在复杂受力状态下工作的、用碳素或合金调质钢制造的结构零件，也可用正火加高温回火来代替中碳钢和合金钢的退火，以缩短工艺周期 | (1)淬火和随后高温回火相结合的工艺，统称为调质 (2)具有第二类回火脆性的钢，回火后需水冷或油冷 |

## 时效及热处理

| 工艺名称 | 工艺概述                                                     | 目的                                                         | 应用范围                                                     | 附注                                                         |
| -------- | ------------------------------------------------------------ | ------------------------------------------------------------ | ------------------------------------------------------------ | ------------------------------------------------------------ |
| 自然时效 | 将工件长时期(0.5～1年或更长时间)放置在室温或露天条件下，不需要任何加热，使零件应力得以消除，尺寸稳定 | (1)消除内应力，以减少工件在加工或使用时的变形 (2)稳定尺寸，使工件在长期使用过程中，保持几何精度 | 用于精密工具、量具、模具和滚动轴承以及其他要求精度高的机械零件(如丝 杆等) | 从效果上看，自然时效比人工时效为优，但因自然时效周期太长，故生产上一般多采用人工时效 |
| 人工时效 | 将工件加热至低温(钢加热至100～150℃、铸铁加热至500～600℃)，较长时间(8～15h)保温，然后缓慢冷却到室温，达到消除工件内应力和稳定尺寸的目的 | (1)消除内应力，以减少工件在加工或使用时的变形 (2)稳定尺寸，使工件在长期使用过程中，保持几何精度 | 用于精密工具、量具、模具和滚动轴承以及其他要求精度高的机械零件(如丝 杆等) | 从效果上看，自然时效比人工时效为优，但因自然时效周期太长，故生产上一般多采用人工时效 |
| 冷处理   | 冷处理是将淬火后的工件置于O℃以下的低温介质(－30～－150℃)中，继续冷却，使淬火工件的残余奥氏体转变为马氏体的操作 | (1)进一步提高淬火工件的硬度和耐磨性 (2)稳定尺寸，防止工件在使用过程中奥氏体发生分解而产生变形 (3)提高钢的铁磁性 | 主要用于高合金钢、高碳钢和渗碳钢制造的精密零件               |                                                              |

## 表面淬火

| 工艺名称                                                     | 工艺概述                                                     | 目的                                                         | 特点                                                         | 应用范围                                                     |
| ------------------------------------------------------------ | ------------------------------------------------------------ | ------------------------------------------------------------ | ------------------------------------------------------------ | ------------------------------------------------------------ |
| 火焰加热表面淬火                                             | 利用温度可达 3100℃的氧气 - 乙炔火焰 (或 2000℃以上的氧 - 焦煤气火焰) 快速将工件表面加热至临界温度以上 (Ac₃以上 80~100℃)，随后进行冷却，使工件表面淬硬的一种操作 | (1) 获得高硬度和高耐磨性的马氏体表层(2) 中心保持原来的组织和良好的韧性 | 设备简单，方法简便，淬硬层深一般可达 2~6mm；不受工件形状限制，易实现局部淬火；无氧化脱碳现象；但加热温度不易控制，易过热 | 适用于中碳钢和中碳合金钢的单件或小批生产的大型耐磨机械零件。如：轴类、大模数齿轮、锤头、锤杆等 |
| 感应加热表面淬火 - 高频感应加热 (工作电流频率为 1000~500000Hz) | 将工件置于不同频率电流的交变磁场中，依靠工件表面产生感应电流以使工件表面瞬时达到淬火温度，随后快速冷却，仅使表面发生马氏体相变而达到表面淬火目的的一种操作 | (1) 获得高硬度和高耐磨性的马氏体表层(2) 中心保持原来的组织和良好的韧性 | (1) 加热速度快，效率高，便于实现机械化和自动化(2) 变形小，可减少氧化、脱碳倾向和晶粒长大现象，且力学性能好(3) 可选择不同频率以控制硬化层深(4) 适合成批生产(5) 可取代多工序的化学热处理 | 多用于模数 3 以下的齿轮以及其他要求淬硬层 < 3mm 的耐磨零件，如：主轴、凸轮轴、曲轴、活塞等 |
| 感应加热表面淬火 - 中频感应加热 (工作电流频率为 500~10000Hz) | 同上                                                         | 同上                                                         | 同上                                                         | 用于模数 6 以上齿轮和要求淬硬层 3~7mm、承受扭转、压力负荷的耐磨零件，如：曲轴、磨床主轴、机床导轨等 |
| 感应加热表面淬火 - 工频感应加热 (工作电流频率为 50Hz)        | 同上                                                         | 同上                                                         | 同上                                                         | 适用于要求淬硬层深 15~30mm、形状简单且承受较大压力负荷的中、大型耐磨零件，如：机车车轮、轧辊等 |
| 感应加热表面淬火 - 超音频感应加热 (一般采用频率为 30000~40000Hz) | 同上                                                         | 同上                                                         | 同上                                                         | 适用于模数 3~8 的齿轮、淬硬层深 1~3mm 的其他耐磨零件，如链轮、花键轴、凸轮轴、曲轴等。与其他频率相比，质量显著提高，且可仿形淬火 |
| 盐浴或铅浴快速加热表面淬火                                   | 将工件置于比正常淬火温度高得多的盐或铅中，进行不透烧、短时间快速加热，随后快速冷却，以达到表面淬火目的的一种操作 | (1) 获得高硬度和高耐磨性的马氏体表层(2) 中心保持原来的组织和良好的韧性 | 设备造价低廉，适用于一般无高频设备的工厂；但劳动条件差，特别是铅浴毒性大 | 适用于模数 2~8 的齿轮和其他要求表面淬火的耐磨零件            |
| 电接触加热表面淬火                                           | 将以一定速度移动的电极(石墨棒或紫铜滚轮)与工件紧密接触，并通以低压强电流，利用电极与工件接触的电阻热来迅速加热工件表面，则已加热处由于工件本身导热而获得快速冷却，从而实现表面淬火目的的一种操作 | (1)获得高硬度和高耐磨性的马氏体表面层 (2)中心保持原来的组织和良好的韧性 | 工件基本无变形，设备简单，操作容易                           | 适用于大型铸件(如机床导轨表面、内燃机气缸套内壁等)的表面淬火，以提高硬度和耐磨性 |                                          |

## 渗碳

| 工艺名称 | 工艺概述                                                     | 目的                                                         | 特点                                                         | 应用范围                                                     |
| -------- | ------------------------------------------------------------ | ------------------------------------------------------------ | ------------------------------------------------------------ | ------------------------------------------------------------ |
| 气体渗碳 | 气体渗碳是将工件装入密闭的渗碳炉内，通人气体化学剂(甲烷、乙烷等)或液体化学剂(煤油或苯、酒精、丙酮等)，在高温下分解出活性碳原子，渗人工件表面，以获得高碳表面层的一种渗碳操作工艺 | 获得高碳的表面层，提高工件表面的硬度和耐磨性，而心部仍保持原有的高韧性和高塑性，并提高工件的抗疲劳性能 | 优点是：①操作简便，②加热快、生产周期短，③可控制渗碳层浓度、质量稳定，④渗碳后可直接淬火，便于实现机械化和自动化，⑤劳动条件好； 缺点是：①设备较复杂、投资高，②炉中气氛控制不当时，工件表面形成碳黑，影响碳原子渗入 | 气体渗碳法可应用可控气氛进行，应用较为广泛，用于处理低碳钢和低碳合金钢制作的、在冲击条件下工作的渗碳耐磨零件，如汽车、拖拉机齿轮、活塞销、风动工具、机床主轴等 |
| 固体渗碳 | 固体渗碳是将工件和固体渗碳剂(木炭加促进剂组成)一起装在密闭的渗碳箱中，将箱放人加热炉中加热到渗碳温度，并保温一定时间，使活性碳原于渗人工件表面的一种最早的渗碳方法 | 获得高碳的表面层，提高工件表面的硬度和耐磨性，而心部仍保持原有的高韧性和高塑性，并提高工件的抗疲劳性能 | 优点是：①操作简单、技术性不强，②不需专用设备，一般中小型工厂都能进行，③渗碳剂来源广，也可自己配制，④适用范围较大 ；缺点是：①质量不易控制，②劳动条件差、强度大，③生产周期长，成本较高，④晶粒长大倾向严重，对于重要工件，不能采用直接淬火 | 适用于设备条件较差的中小型工厂，特别是县以下的农机厂仍广泛采用这种方法来处理要求渗碳的耐磨零件 |
| 液体渗碳 | 利用液体介质进行渗碳的，称为液体渗碳，常用的液体渗碳介质有：碳化硅，“603”渗碳剂等 | 获得高碳的表面层，提高工件表面的硬度和耐磨性，而心部仍保持原有的高韧性和高塑性，并提高工件的抗疲劳性能 | 优点是：①生产周期短，②渗碳后可直接淬火、防止氧化脱碳，③温度、时间易于控制，加热均匀，工件变形小，④设备简单。 缺点是：①劳动条件较差，②仅适用于少量、单件生产，对于大批量产品来说是不经济的 | 适用于单件、小批生产                                         |

## 渗氮

| 工艺名称 | 工艺概述                                                     | 目  的                                                       | 特   点                                                      | 应用范围                                                     |
| -------- | ------------------------------------------------------------ | ------------------------------------------------------------ | ------------------------------------------------------------ | ------------------------------------------------------------ |
| 强化渗氮 | 强化渗氮是指工件表面得到强化的一种渗氮方法，通常采用气体渗氮。它是将工件置于含有大量活性氮原子气氛(氨气)的密闭炉中，在一定的温度和压力下，使氮原子渗入工件面，随后工件不再进行任何热处理根据工件的具体技术要求(如硬度、渗层厚度和变形等)，可采用一段、二段或三段渗氮 | (1)提高工件表面硬度和耐磨性 (2)提高工件抗疲劳强度、降低缺口感性 (3)使工件表面具有良好的红硬性和一定的耐腐蚀性 | (1)工件表面具有比渗碳更高的硬度、耐磨性和抗疲劳强度以及较低的缺口敏感性 (2)在水、蒸汽和碱性溶液中抗蚀性很强 (3)在热状态下(500℃以下)仍保持其高硬度 (4)处理温度低、变形小 (5)渗氮前工件需进行调质处理，以保证零件具有均匀组织和良好的综合力学性能 (6)劳动条件好 (7)生产周期长 (8)需选用含Cr、Mo、Al等合金元素的渗氮专用钢 | (1)承受冲击载荷、耐磨性和疲劳强度要求高的各种机械零件及工模具，如高速传动齿轮、高精度磨床主轴及镗杆等 (2)在变向负荷条件下工作、疲劳强度要求高的零件，如柴油机主轴 (3)在工作温度较高和腐蚀性条件下工作，要求变形小、耐磨的零件，如高压阀门、阀杆和某些重要模具等 |
| 抗蚀渗氮 | 抗蚀氮化是专门提高工件抗蚀能力的一种方法，其工艺过程与强化渗氮基本相同，只不过是为了有利于化学稳定性高的ε相的形成和缩短渗氮时间，它的渗氮温度较高，一般采用550～700℃，保温0.5～2h；渗氮后应缓冷，以防止产生脆性层和无抗蚀能力的多孔层，但冷却时亦不宜过缓，否则部分ε相转变为γ＇相，抗蚀性变差，故—般采用油冷 | (1)提高工件对水、盐水、蒸汽、潮湿空气以及碱性溶液等介质的抗蚀能力 (2)使工件表面获得美观颜色 | (1)抗蚀渗氮比强化渗氮时间短、温度高、渗层薄(0.015～0.06mm) (2)对于中碳钢和高碳钢工件，为了弥补渗氮时造成力学性能的下降，渗氮后要进行一次淬火 (3)欲加速渗氮过程，亦可采用二段渗氮 (4)与镀铬、镀镍、镀锌等保护方法相比，抗蚀渗氮方法简单、经济 (5)可采用任何钢种，都能得到良好的抗蚀效果 | (1)适用于钢和铸铁制造的、在腐蚀性条件下工作的零件，如自来水龙头、锅炉气管、水管阀门以及门把手等 (2)可代替镀铬、镀镍、镀锌以及其他表面处理 |
| 碳氮共渗 | 氮碳共渗又称“活性渗氮”，它是一种较新的化学热处理工艺，分气体氮碳共渗和液体氮碳共渗两种。目前气体氮碳共渗工艺发展较快，它多采用含碳、氮的有机化合物，如尿素、甲酰胺等，直接送人渗氮罐内，热分解为氮碳共渗气氛，使活性氮、碳原子渗人工件表面(国外气体氮碳共渗多采用氨气加吸热型气体)；其实质是低温氮、碳共渗过程，只不过是因为加热温度低(不超过570℃)，故以渗氮为主 | (1)提高工件表面硬度和耐磨性 (2)提高工件抗疲劳强度、降低缺口敏感性 (3)使工件表面具有良好的红硬性和一定的耐腐蚀性 | 优点：与气体强化渗氮相比，气体氮碳共渗的生产周期短(仅1～3h)，不需专用渗氮钢材，氮碳共渗层硬而不脆，并具有一定的韧性，不易脱落；在于摩擦和高温摩擦条件下，具有抗擦伤和抗咬合性能；此外，设备简单、原料低廉，易上马  缺点：氮碳共渗层薄，仅仅只有0.01～0.02mm；液体氮碳共渗有毒性，影响操作人员身体健康，且溶盐废液也不好处理，故被气体氮碳共渗所取代而逐渐淘汰 | 广泛用于处理高速钢刀具、模具、量具、齿轮、摩擦片、曲轴、凸轮轴和丝杆等，可大幅度提高零件或工具的使用寿命 |
| 离子渗氮 | 离子渗氮也是一种较新的化学热处理工艺，它是在真空容器中进行，工件为阴极，另设阳极，在高压直流电场作用下，当容器内通入氨气或分解氨气时，即可被电离，氮的正离子快速冲向阴极(工件)，轰击需渗氮的工件表面，放出大量热能，伴有辉光放电现象，使工件表面被加热到渗氮温度。此时，氮的正离子在阴极获得电子后，变为氮原子而渗入工件表层 | (1)提高工件表面硬度和耐磨 (2)提高工件抗疲劳强度、降低缺口敏感性 (3)使工件表面具有良好的热硬性和一定的耐腐蚀性 | (1)表面加热快，可大大缩短渗氮周期 (2)除渗氮工件表面外，其余部分处于低温，因而比一般渗氮工件变形小，并节省加热功率 (3)渗氮渗层可达0.4mm，硬度可达600～800HV而且渗层韧性好，具有高的抗疲劳性和耐磨性 (4)材料应用范围广，不需专用渗氮钢材 (5)劳动条好，无公害，耗气量小 | (1)广泛应用于各种机械零件和工具 2)可代替其他强化渗氮 (3)采用其他热处理方法强化造成工件变形超差而无法热处理的工件，可采用离子渗氮强化其表面 |

## 碳氮共渗(氰化)

| 工艺名称     | 工艺概述                                                     | 目  的                                                       | 特   点                                                      | 应用范围                                                     |
| ------------ | ------------------------------------------------------------ | ------------------------------------------------------------ | ------------------------------------------------------------ | ------------------------------------------------------------ |
| 气体碳氮共渗 | 气体碳氮共渗是在具有渗碳、渗氮能力的混合气体(氨气、甲烷)中，将工件加热至一定温度，使工件表面同时渗入碳、氮两种原子的一种操作，依据共渗温度的不同，可分为： 高温气体碳氮共渗—通常在800～900℃温度范围内进行，基本以渗碳为主，渗层氮量较低，低温气体碳氮共渗—通常在500～600℃温度范围内进行，基本以渗氮为主，渗层碳量较低 | 提高工件表面的硬度、耐磨性、抗蚀性和疲劳强度，兼有渗碳和渗氮的共同作用 | (1)与渗碳相比：温度低，工件变形小，而且降低动力消耗，延长设备使用寿命(特别是低温碳氮共渗)，此外，工件获得的硬度、耐磨性、抗蚀性和疲劳强度均比渗碳高 (2)对于高温碳氮共渗，由于氮的渗入，增加了渗层的淬透性和回火稳定性，从面使普通碳钢在某些情况下可取代合金钢 (3)生产周期短，且可利用一般气体渗碳炉 | 气体碳氮共渗是应用最广泛的一种碳氮共渗方法 高温气体碳氮共渗主要用于处理一般碳钢和台金钢制作的结构件，适用于机床零件的大批量生产，可用以代替渗碳 低温气体碳氮共渗主要用于高速钢和高铬钢制作的切削刀具及其他工模具的表面化学热处理 |
| 液体碳氮共渗 | 液体碳氮共渗主要依靠液体碳氮共渗盐(如氰化钠、氰化钾)在高温下分解，放出碳、氮两种原子渗入金属的表面，使其表面饱和碳、氮原子的一种操作，依据液体碳氮共渗盐浴温度的不同，可分为低温(500～560℃)、中温(800～870℃)或高温(900～950℃)液体碳氮共渗三种方法 | 提高工件表面的硬度、耐磨性、抗蚀性和疲劳强度，兼有渗碳和渗氮的共同作用 | (1)与渗碳相比：温度低，工件变形小，而且降低动力消耗，延长设备使用寿命(特别是低温碳氮共渗)，此外，工件获得的硬度、耐磨性、抗蚀性和疲劳强度均比渗碳高 (2)对于高温碳氮共渗，由于氮的渗入，增加了渗层的淬透性和回火稳定性，从而使普通碳钢在某些情况下可取代合金钢 (3)盐介质有剧毒，故逐渐被淘汰 | 高温碳氮共渗是以渗碳为主，常被渗碳所代替，目前很少采用，低温碳氮共渗仅适用于高速钢工具，目前又多被液体氮碳共渗、离子渗氮所代替，只有中沮碳氮共渗尚在一些中、小工厂采用，用于处理结构钢零件 |
| 固体碳氮共渗 | 固体碳氮共渗主要利用固体化学介质(黄血盐)，在高温下分解而放出活性碳、氮原于渗人工件表面。一般只用于低温(540～560℃)碳氮共渗 | 提高工件表面的硬度、耐磨性、抗蚀性和疲劳强度，兼有渗碳和渗氮的共同作用 | (1)与渗碳相比：温度低，工件变形小，而且降低动力消耗，延长设备使用寿命(特别是低温碳氮共渗)，此外，工件获得的硬度、耐磨性、抗蚀性和疲劳强度均比渗碳高 (2)生产串不高，质量也难于保证 (3)不需要特殊设备 | 一般很少采用，只有设备条件较差的中、小型工厂，用来处理高速钢及高铬工具钢制作的刀具 |

## 渗金属及其他

①表面渗金属法内容很多,表内所列为目前在工业生产上常用的几种方法。

| 工艺名称           | 工艺概述 | 目   的                                                      | 特  点                                                       | 应用范围                                                     |                                                              |
| ------------------ | -------- | ------------------------------------------------------------ | ------------------------------------------------------------ | ------------------------------------------------------------ | ------------------------------------------------------------ |
| 渗金属①            | 渗铝     | 渗金属是利用高温（950～1050℃）扩散法，将金属原子渗入工件表面，从而获得所需性能的一种操作 | 使工件获得高温下的抗氧化性                                   | 工件表面形成Al2O3薄膜，使内层金属在高温下(800～900℃)不受氧化 | 用于高温下使用的零件，如热电伸套管、坩埚、浇注桶等           |
| 渗金属①            | 渗铬     | 渗金属是利用高温（950～1050℃）扩散法，将金属原子渗入工件表面，从而获得所需性能的一种操作 | 使工件获得高的耐磨性和抗氧化性，对于高碳钢获得高硬度(1300HV)和耐腐蚀性 | 扩散层中α-铁被铬饱和，含碳量高的钢形成(Cr、Fe)7C3            | (1)用于低碳钢，增加耐酸、耐蚀和抗氧化性，可制造阀门、蒸汽开关以及化学器械小零件 (2)用于高碳钢制作样板和模具等，增加其耐磨性 |
|                    | 渗硅     | 渗金属是利用高温(950～1050℃)扩散法，将金属原子渗入工件表面，从而获得所需性能的一种操作 | 使工件获得高硬度和高耐蚀性以及足够的塑性                     | 扩散层中α-铁被硅饱和                                         | 用于化工、造纸和石油工业中的酸管及其附件、酸泵的活塞等       |
| 渗硼               |          | 渗硼是将工件置于含有硼原子的介质中，加热至一定温度，使硼原子渗入工件表面的一种操作 | 使工件表面具有高硬度(可达1200～2000HV)、高耐磨性和好的热硬性(850℃以下)，同时，在硫酸、盐酸和碱内具有抗蚀性 | 渗硼后的工件，表面粗糙度变化很小，故可作为最后一道工序。渗硼几乎适用于所有钢种，但含硅量较高的钢，由于存在软带，故不适于作渗硼用钢 根据渗硼介质不同，可分为固体法、气体法和液体法，国内多采用液体渗硼 | (1)在浸蚀介质中工作的零件，勿石油、采矿工业中用的高压阀门闸板、煤水幕的密封套、泥浆泵和深井泵的缸套、活塞等 (2)模具类 (3)工艺装备零件，如弹性夹头、十字头固定架等 (4)磨料及高温条件下工作的零件 |
| 碳、氮、硼三元共渗 |          | 将工件置于含有碳、氮、硼原子的介质中，加热至某一温度，使这三种元素的原子同时渗入工件表面的一种操作 | 使工件表面具有高硬度和高耐磨性，提高工件使用寿命             | (1)与渗碳相比，处理温度低、变形小，且可缩短生产周期 (2)工艺比较简单，不需专用设备 (3)渗层硬度高(1200HV) (4)渗后工件一般均采用油冷 | 目前国内正推广使用，在石油机械上的易损件和模具等方面，都取得显著效果 |

## 形变热处理

| 工艺名称         | 工艺概述                                                     | 应用                                     |
| ---------------- | ------------------------------------------------------------ | ---------------------------------------- |
| 室温变形         | 退火状态下变形（冷作硬化），可进行（或不进行）去应力回火     | 纯金属、奥氏体钢、镍合金                 |
| 室温变形         | 等温转变后冷拔，可进行（或不进行）去应力回火                 | 结构钢丝                                 |
| 半热硬化         | 低于再结晶温度下变形，可进行（或不进行）去应力回火           | 铝合金、纯铁、奥氏体钢                   |
| 多边化强化       | 小量变形后长期退火                                           | 奥氏体钢、镍合金、钼合金                 |
| 高温形变淬火     | 稳定奥氏体区（Ac3 以上）变形，淬火成马氏体，然后回火         | 结构钢、马氏体钢、弹簧钢、工具钢、轴承钢 |
| 中温形变淬火     | 介稳奥氏体区（Ac3 以下，马氏体相变温度以上）变形，在变形中不形成或部分形成奥氏体分解产物，变形后淬火成马氏体，然后回火 | 结构钢、工具钢、马氏体钢、弹簧钢         |
| 低温形变淬火     | 马氏体区内变形，然后淬火并回火                               | 结构钢                                   |
| 高温形变等温淬火 | 稳定奥氏体区内变形，然后等温淬成各种组织                     | 结构钢                                   |
| 中温形变等温淬火 | 介稳奥氏体区内变形，然后等温淬成各种组织                     | 结构钢                                   |
| 形变化学热处理   | 以各种规范形变淬火后，结合回火过程进行化学热处理（如氮化、碳氮共渗等） | 低碳钢                                   |
| 形变化学热处理   | 高温变形后，直接进行各种化学热处理，然后淬火并回火           | 低碳钢                                   |
| 室温形变时效     | 固溶化后淬火，室温下变形，然后时效                           | 铝合金、奥氏体钢、镍合金、钛合金         |
| 中温形变时效     | 固溶化后淬火，在时效温度下变形，然后去应力回火               | 奥氏体钢                                 |
| 中温形变时效     | 固溶化后淬火，在时效温度下小量变形，然后长期保温             | 奥氏体钢、镍合金                         |
| 高温形变时效     | 固溶化温度变形后淬火，然后时效                               | 奥氏体钢，镍合金、铝合金                 |
